Repository: Shaoruisun/inorganic_synthesis_routes

# inorganic_synthesis_routes
This project aims to develop an automated tool for extracting synthesis step information from scientific papers. By leveraging regular expression and information extraction techniques, the tool analyzes the text in research papers to identify descriptions of synthesis steps and extract key synthesis conditions and step sequences.

#Installation

pip install -r requirements.txt

If you encounter missing dependencies while running your code or program, you can use the pip command to install those dependencies. Here's

#Data Preparation: 

The references for 79 articles are provided in the 'ArticleID.docx' file. You can prepare the PDF full-texts and place them in a folder named 'pdf_79'. Then, run the code in the 'main_code.ipynb' file. Please note that the file 'CPP_true.xlsx' contains manually extracted paragraphs, and 'EntityInformation_true.xlsx' contains manually extracted entities, which are intended for comparison with the results obtained using regular expression extraction.

File: prepare.txt (part 1 of 3)
Experimental2.1. Catalyst preparationThe ZnO support was prepared by the thermal decomposition of zinc oxalate (ZnC2O42H2O) according to theprocedure described by Cubeiro and Fierro [21]. In brief,zinc oxalate was precipitated at 60 8C from a solution of zincnitrate hexahydrate (Aldrich, 98%) by the dropwise additionof oxalic acid dihydrate (Aldrich, 99.9%). Oxalic acid wasadded in 20% excess to ensure complete precipitation. Theprecipitate was aged for 1 h then washed, filtered and driedin a vacuum oven for 12 h at 80 8C. The solid product wascalcined at 145 8C in air flowing at 100 ml/min for 30 min.The temperature was increased to 380 8C at a rate of 5 8C/min and held at this temperature for 30 min. Completeconversion to ZnO was ensured by further increasing thetemperature to 400 8C and holding it there for 4 h. The CeO2support was prepared via thermal decomposition of ceriumoxalate. The oxalate was prepared from the reaction ofcerium nitrate and oxalic acid. Subsequently, the ceriumoxalate was dried and calcined following the same procedureused for the preparation of ZnO. A series of catalysts with Pdloadings ranging from 2–10 wt.% were prepared by a wetimpregnation technique using an aqueous solution ofPd(NO3)22H2O (Fluka, purum grade). The stirred solutionwas kept at 40 8C for 30 min, and then the temperature wasslowly increased to 60 8C and maintained there for another30 min. The temperature was increased to 80 8C and heldthere for 60 min with stirring. The hot solution was thenfiltered and the resulting solids were vacuum dried at 80 8Covernight and calcined at 500 8C in air flowing at 100 ml/min for 5 h .  
2. Experimental A series of Pd/ZnO catalysts were prepared from impregnating aqueous Pd(NO3)2 solution containing 20.19 wt.% Pd (Engelhard) onto ZnO powder (Aldrich, 99%) using a solution/solid ratio of 0.58 ml/g. The nominal Pd concentrations in the samples prepared are 4.8, 9.0, and 16.7 wt.%. The impregnated samples were dried under vacuum at 110 ◦C for at least 8 h prior to calcining in air. Unless otherwise mentioned, the calcination was conducted under a 2 ◦C/min ramp followed by holding isothermally at 350 ◦C for 3 h.
2. Experimental procedure Pd/ZnO catalysts were prepared by impregnating aqueous Pd(NO3)2 solution (Engelhard, 20.19 wt.% Pd) onto ZnO (Aldrich, 99+%), previously calcined at 700 jC, unless mentioned otherwise. Several other reference samples were prepared by impregnating nitric acid onto ZnO. The impregnated samples were dried under vacuum at 110 jC for at least 8 h prior to calcining in air. The calcinations were conducted under a 2 jC/min ramp followed by holding isothermally at 350 jC for 3 h.
2. ExperimentalSupported Pd catalysts were prepared by impregnation of an aqueous solutionof palladium nitrate on various metal oxides, i.e. SiO2 (Nihon Chromato KogyoLtd.), A1203 (Catalysis Society of Japan JRC-ALO4), La203 (Wako Pure Chemicals Ltd., extra pure grade), Nb2Os (Wako Pure Chemicals Ltd., extra pure grade), N d 2 0 3 (Wako Pure Chemicals Ltd., extra pure grade), ZrO2 which was preparedby thermal decomposition of zirconium oxynitrate (Kanto Chemical Co., Inc.,extra pure grade), ZnO (Kanto Chemical Co., Inc., extra pure grade), in a rotaryevaporator at 353 K. The catalysts thus prepared were dried at 383 K overnightandcalcined in air at 773 K for 3 h. Unless otherwise stated, Pd loading was kept at 1wt% over these metal oxides. For comparison, and unsupported Pd catalystderivedfrom palladium black was also used for the reaction. Experimentswere carried out at atmospheric pressure in a fashion similar to that in the previous work[4]. A conventional flow reactor was used. The inlet partial pressures of methanoland water were both kept at 24.3 kPa unless otherwise stated. Residence time wasvaried in a range covering from 0.23 to 3.29 s. Nitrogen was used as a diluent.Gaseous components in the effluent were analyzed by gas chromatography.The selectivity for the steam reforming was evaluated on the carbon basis, i.e.Pco2/(Pco2 + Pco + 2PcH3OCH3),where Pco2, Pco and PCH3OCH3represent thepartial pressures of CO2, CO and CH3OCH3, respectively. The number of surfacePd atoms was determinedby the adsorption of hydrogen at 373 K [9]. The dispersion of Pd was estimated from the ratio of the number of surface Pd atoms to thetotal number of Pd atoms used for the catalysts.
The Pd/In2O3 powder catalyst was prepared via impregnation ofIn2O3 powder with small Pd particles. For this purpose, In2O3powder (Alfa Aesar, 99.99%, BET surface area 1 m2/g) was dispersedin ~150 ml distilled water and the Pd precursor (Pd(NO3)2 99.95%,metals basis, 12% Pd) was slowly added under permanent vigorousstirring. Finally, the water was evaporated and the resultingcatalyst subjected to an oxidative treatment in air at 873 K for 1 h.This procedure converts the catalyst into PdO/In2O3, as verified byroutine X-ray diffraction measurements. Reductive (1 bar H2 for 1 h), oxidative (1 bar O2 for 1 h) andtempering treatments in He (1 bar) were performed in parallel in acirculating batch reactor in the temperature range between 373 Kand 773 K.
2.1. Catalysts Preparation. Two series of Pd/ZnOcatalysts were prepared using a commercial ZnO prism(ZnO-P, Sigma-Aldrich, >99%) without dominant facets anda needlelike ZnO (ZnO-N) with predominantly exposednonpolar facets, that is, (10-10). The ZnO needles weresynthesized using a PVP assisted alcohol thermal procedureaccording to a previously reported method34 with somemodifications. In a typical synthesis, 3 g of PVP (SigmaAldrich; M = 40 000) was dissolved in 180 mL of ethanol (200proof), and then 0.75 g of zinc acetate dihydrate (SigmaAldrich, reagent grade) was slowly added into the solution. Theresulting mixture was stirred for several minutes, followed byaddition of 4.5 g of NaOH. A turbid solution resulted and wasstirred for another 2 h. The above solution was loaded andsealed into an autoclave, which was kept at 80 °C for 24 h.Then, the sample was filtered and washed with ethanol anddistilled water several times. Finally, the precipitate was dried toobtain the as-synthesized ZnO-N. PVP could be still observedsurrounding some of the particles by TEM, even after repeatedethanol and water washes (Supporting Information Figure S1).However, PVP could be removed completely after calcinationat 350 °C for 3 h. To prevent the ZnO surface structure6 from being affectedby chemically active precursors such as nitrates, the catalystswere prepared by impregnating the ZnO support withpalladium II acetate salt (>99.9%, Sigma-Aldrich) dissolved inacetone, followed by drying at 80 °C for 8 h and calcined at 350°C for 3 h. For each series, the Pd loading amount (wt %) wasvaried between 1% and 9.1%.
Pd/C was prepared by the impregnation of carbon black(Cabot Specialty Chemicals Inc., VULCAN P, BET surfacearea:140m2g-1) with an acetone solution of Pd(C5H7O2)2(SOEKAWA CHEMICALS, >99%). After the removal ofthe acetone solvent, the catalyst was dried in air at 383 K for12 h. Loading amount of Pd was 2 wt.%. The addition of Znto Pd/C was carried out by the impregnation of Pd/C withan acetone solution of Zn(C5H7O2)2 ·H2O (SOEKAWACHEMICALS, >99%), then dried in air at 383 K for 12 h.The molar ratio of Zn to Pd was 3. The Pd/ZnO catalyst(Pd loading: 2 wt.%) was prepared by impregnation of ZnO(Wako Pure Chemical Industries, Ltd., BET surface area:4 m2 g-1) with an aqueous solution of Pd(NO3)2 (N.E.CHEMCAT), followed by drying at 383 K for 12 h; the material was then calcined in air at 773 K for 3 h. The Pd/ZnOcatalyst was prepared on the basis of the previous report[14]. These catalysts were reduced in pure H2 at 673 K for1 h before each activity test in the catalyst bed.
A co-precipitation method was used to prepare thePdZrZn catalyst. In a typical synthesis, calculatedamounts of palladium nitrate dihydrate (0.075 g), zirconiumnitrate pentahydrate (1.41 g) and zinc nitrate hexahydrate(5.48 g) were dissolved in 300 mL of ultrapure water. Themixture was dispersed with an ultrasonic dispersion instrument for 2 h at 40 C and stirred (800 rpm) vigorously witha mechanical stirrer for 2 h at 40 C. Subsequently, anaqueous solution containing potassium hydroxide(0.5 mol L1) and potassium carbonate (0.2 mol L1) wasslowly added into the above solution until the pH measuredby a pH meter (Mettler Toledo FE20) reached 8.5. The slurrywas stirred continuously for 48 h at 40 C, then filtered by aBu¨ chner funnel, and washed thoroughly with ultrapurewater (500 mL  5). The resulting precipitate was dried at100 C overnight in an oven and calcined at 400 C with aheating rate of 5 C$min1 in a stationary air for 4 h to achievethe PdZrZn catalyst. The Nb-doped PdZrZn catalystswith different Nb mass loadings were prepared by impregnating uncalcined PdZrZn sample (100 mesh) with acalculated amount of aqueous solution of niobium oxalate.After impregnation, the slurry was evaporated to dry byheating and stirring at 50 C using a magnetic heated stirrer.Next, the resulting precursor underwent drying at 100 Covernight and calcination at 400 C with a heating rate of5 C$min1 for 4 h to obtain the Nb-modified PdZrZn catalysts. The prepared Nb-modified PdZrZn catalysts wereidentified as xNb/PdZrZn, in which x referred to thenominal weight percentage of niobium on the ZnO support.In the case of Nb-modified and unmodified PdZrZn catalysts, the nominal mass loading of Pd and Zr on the ZnOsupport were fixed at 2 wt% and 20 wt%, respectively. Forcomparison, the PdZn and PdZr catalysts, both with 2 wt%loading amount of Pd, were also prepared by a coprecipitation method using the aforementioned procedure.Finally, all the prepared Pd-based catalysts were ground intopowder (100 mesh) and pressed to form granules with sizesof 40-60 meshes.
The Pd/Ga2O3 powder catalyst was prepared by a standardincipient wetness technique. Ga2O3 powder (Alfa Aesar, 99.99%)was dispersed in 150 ml distilled water and the Pd precursor(Pd(NO3)2 99.95%, metals basis, 12% Pd) was slowly added underpermanent vigorous stirring. Finally, the water was evaporatedand the resulting catalyst subjected to an oxidative treatment in airat 873 K for 1 h. This procedure converts the catalyst into PdO/Ga2O3, as verified by routine X-ray diffraction measurements. Xray photoelectron spectroscopy (performed at 300 K with aThermo MultiLab 2000 spectrometer equipped with a Mg/Alstandard twin anode X-ray source using Al Ka radiation) was usedto check the purity of these samples, but only showed peaks due toPd, Ga and O with contaminants below the detection limit. Reductive (1 bar H2 for 1 h), oxidative (1 bar O2 for 1 h) andtempering treatments in He (1 bar) were performed in parallel in acirculating batch reactor in the temperature range between 373and 773 K.
For a direct comparison between aerogel-based materials withconventionally impregnated materials in the literature,26 theaerogel was synthesized with a composition of 8 wt % Pd/In2O3 (by ICP/OES).
Thin film GaPd2 was prepared by alternating layer deposition ofPd and Ga in a PVD-dedicated HV apparatus [10]. The film wasdeposited at 573 K onto a Ta metal sheet (18  20  0.125 mm),which was pre-cleaned with abrasive paper and cleaned in boilinghot water and hot ethanol. To stimulate the formation of theintermetallic compound, the alternating layer setup was chosento induce preliminary intermixing of the Pd and Ga layers. Pd and Ga were both thermally evaporated from either a W crucible(Pd) or a Ta crucible (Ga) in a background pressure of 5  106 -mbar. To prepare the GaPd2 film, in sum 21 layers at a mass ratio Ga:Pd = 1:3.1, corresponding to an atomic ratio of 1:2, were deposited. Start and end layers were half of a Pd layer. Subsequently, theGaPd2 film was transferred to the UHV chamber and post-annealedat 673 K. Surface composition and cleanliness of the sample werechecked by X-ray photoelectron spectroscopy and low-energy ionscattering (LEIS), confirming a clean surface after a mild sputter–anneal cycle sufficient to remove ambient-induced carbonaceousdeposits. The resulting film had a thickness of 400 nm. 
Catalysts used were Pd/ZnO ( 10 wt.-% Pd), Pd/ZrO2 ( 10 wt.-% Pal), Pd/SiO2( 10 wt.-% Pd) and unsupported palladium. Pd/ZnO was prepared by impregnationof ZnO ( Kanto Chemicals Co. ) with a solution of palladium nitrate (Tanaka NobleMetals Co.) at 353 K. Pd/ZrO2 and Pd/SiO2 were obtained in a manner similar tothat of the preparation of Pd/ZnO. ZrO2 was prepared by decomposition of zirconyloxynitrate (Kishida Chemicals Co.) at 773 K for 3 h in air. SiO2 was purchasedfrom Nihon Chromato Co. The unsupported palladium was prepared by decomposition of palladium nitrate at 773 K in air for 3 h. The catalyst samples thus obtained were dried at 383 K overnight and calcinedat 773 K for 3 h in air. The samples were then packed in a conventional flow reactor,and again calcined at 773 K for 2 h in a stream of O2/He (20 vol.-% 02) at a totalflow-rate of 100 cm3/min. Prior to the reaction, the catalysts were reduced in a hydrogen stream (4 vol.-%H2) diluted with helium under temperature-programmed conditions with a heatingrate of 5 K/min up to the given temperatures. The total flow-rate was kept at 100cm3/min.
The preparation of the catalyst films was outlined indetail in part I [6]. Pd particles were grown by electronbeam deposition on in-situ deposited NaCl films (37 cm2each) at around 623 K and subsequently covered with a film of amorphous Ga2O3 by reactive deposition of thermally evaporated β-Ga2O3 in 10-2 Pa O2 at either 300 K or600 K (thickness of the support 25 nm each). All films used for catalytic experiments were subsequently covered by alayer of amorphous SiO2 (prepared by reactive deposition of SiO in 10-2 Pa O2 at 300 K) to improve the mechanical stability (mean SiO2 thickness 1000 nm). The films were thoroughly rinsed with distilled water, dried and finally mounted on quartz wool inside the reactor. The Pd/Ga2O3powder samples were prepared following a standard incipient wetness routine followed by calcination in air at 873K for 1h.
In this work, the ZnZrOx composite oxide with designed bulk atomic ratio of Zn:Zr as 1:1 was prepared by the carbon hard-template method [46]. Details of the synthesis procedure was published in a previous report [42]. In brief, an aqueous solution of the desired amounts of nitrates of zinc and zirconium was impregnated onto the carbon black template. The carbon template was then combusted off at 550 °C in air, leaving only the composite metal oxide Zn1Zr1Ox. For comparison, pure ZnO and ZrO2 were also prepared following the same procedure. Addition of palladium to the metal oxides was conducted by incipient wetness impregnation. Aqueous solution of palladium nitrate (Alfa Aesar, Pd(NO3)2•xH2O, Pd 39%) with the same volume as the pore volume of the metal oxide was impregnated to the support. Palladium loading was designed to be 1 wt.% of each metal oxide support. Impregnated samples were dried at 80 °C for 8 h under vacuum to enhance the uptake of palladium precursors into the porous structure of the metal oxide support. Calcination of the dried samples was performed in air at 400 °C for 4 h (denoted with suffix -P). Reduction of Pd catalysts was conducted in flowing H2 at either 200 or 400 °C (denoted with suffix -R200 or -R400, respectively) for 2 h to facilitate the formation of PdZn alloy. The catalyst after reaction is denoted as Pd/Zn1Zr1Ox-SRM. Sample notations with their corresponding treatment conditions are listed in Table 1. 
Preparation of Catalysts of Pd/m-ZnO and Pd/ZnO. The deposition-precipitation method was employed for the preparation of 2 wt % Pd/m-ZnO catalyst. Briefly, m-ZnO powder and H2PdCl6 (3.75 × 10-2 mol/L) solution were mixed to yield a suspension, and then Na2CO3 (0.6-0.7 mol/L) was slowly added to the suspension under vigorous stirring until the pH level was 10. After the solution was stirred at room temperature for 2 h, the resulting product was filtered off, washed with deionized water several times to remove Cl-, CO32-, and Na+, dried in an oven overnight, and then calcined in air under static conditions at 673 K for 2 h. To compare the catalytic performance, the 2 wt % Pd/ZnO catalyst was also synthesized on a non-mesoporous ZnO support under the same preparation conditions demonstrated in the preparation of the Pd/m-ZnO catalyst.
 We prepared Pd/ZnO/Al2O3 catalysts by an incipient wetness technique. The Al2O3 was first prepared by calcining boehmite (Sasol) at 850 ºC for 5h. A solution of Pd and Zn nitrates (Pd/Zn molar ratio = 0.38) was added drop wise to the Al2O3 and the mixture was shaken to ensure even distribution of the nitrate precursor. This was followed by drying at 80ºC, and the process was repeated until 8.8 wt%. Pd was achieved. The dried catalyst is designated “as-prepared”.
The labelling of different oxides will be referred as ZrO2, TiO2 and ZTn, where Z = ZrO2, T = TiO2, n = 50 mol% of TiO2 in mixed oxide respectively. Palladium (around 1 wt.%) was incorporated on the supports by classical impregnation using an aqueous solution of PdCl2 (Aldrich). After drying, the catalysts were calcined in air at 400 C for 2 h, and then, the samples were reduced in H2(5%)/He (40 mL/min) at 300 C for 1 h.
The catalysts used in this study were simple supported Pd and modified supported Pd catalysts. The simple supported Pd catalysts were prepared by impregnation of a solution of palladium nitrate with various supports, such as ZnO (source, Kanto Chemical; purity from supplier, 99.0%), Ga2O3 (Kishida Chemical, 99.99%), In2O3 (Wako Pure Chemical, 99.9%), SiO2 (GL Sciences, 99.0%), Al2O3 (Catalysis Society of Japan, 99.9%), Pr6O11 (Wako Pure Chemical, 99.9%), MgO, ZrO2, CeO2 and active carbon (AC; Takeda Chemical, 99%) at 353 K. MgO, ZrO2 and CeO2 were prepared after the calcinations of Mg(OH)2, ZrO(NO3)2·2H2O, and Ce2(CO3)3·nH2O, respectively, in air at 773 K for 3 h. The modified supported Pd catalysts were prepared by co-impregnation of a mixture of palladium nitrate and a metal salt such as Zn, In, Ga, Cd, Pb, Sn or Cu on various supports. Pd loading of each catalyst was kept at 10 wt.% unless otherwise stated. The Zn-modified Pd/CeO2 catalysts were also prepared by co-precipitation and deposition–precipitation methods. The catalysts thus prepared were subjected to calcination in air at 773 K for 3 h. The catalyst (1.0 g) was then packed in a reactor and calcined again at 773 K for 2 h in a stream of O2 (20 vol.% O2) diluted with nitrogen. Prior to the reaction, the catalyst was reduced in a hydrogen stream (4 vol.% H2) diluted with nitrogen under temperature-programmed conditions at a heating rate of 5 K min-1 up to 773 K.
The catalysts used were several Group 8–10 metals, such as Co, Ni, Ru, Pd, Ir and Pt, supported on various metal oxides i.e. ZnO, In2O3; Ga2O3; SiO2; MgO; ZrO2; CeO2; Al2O3; active carbon (AC), Ta2O5 and HfO2: The catalysts were prepared by impregnation of the metal oxides with a solution of the corresponding metal salts at 353 K. For comparison, Cu/ZnO was also prepared by an impregnation method with a solution of CuðNO3Þ2 and ZnO. Metal loading of each catalyst was kept at 10 wt% unless otherwise stated. The catalysts thus prepared were then dried at 383 K overnight, pressed into granules in sizes of 60–80 meshes (Tyler meshes), and were subjected to calcination in air at 773 K for 3 h. The catalysts (1.0 g) were then packed in a reactor and calcined again at 773 K for 2 h in a stream of O2 (20 vol% O2) diluted with nitrogen at a total flow rate of 100 cm3 STP/min. Prior to the reaction, the catalysts were reduced in a hydrogen stream (4 vol% H2) diluted with nitrogen under temperature-programmed conditions at a heating rate of 5 K/min. The reduction temperatures of the supported Group 8–10 metals and Cu/ZnO catalysts were 773 and 523 K, respectively.
A set of supported Pd catalysts was prepared by incipient wetness impregnation, at room temperature, of acetone-diluted Pd(AcO)2 (Sigma 99.97% Pd) onto pure zinc(II) and cerium(IV) oxides, as well as composites of both oxides containing different Zn/Ce = 0.5, 1 and 2 at/at ratios. The supports were synthesized using two alternate co-precipitation routes designated as OC (oxalates coprecipitation) and CC (carbonates coprecipitation), with further drying and calcining in each case. The obtained materials were labeled indicating the preparation method (OC or CC), metal cation(s) and/or Zn/Ce atomic ratio (Ce, Zn, ZnCe). For comparison purposes – and economic reasons as well-, a third (conventional) type of composite support, in which ZnO was incorporated onto ceria (ex-oxalate, that is, derived from the oxalate precursor) by incipient wetness, was also included. In this last case, two different ZnO nominal coverages were used ( = 0.4 and 1), which correspond to 3.5 and 11 wt% ZnO loadings, and were designated as IO–CeZn04 and IO–CeZn1, respectively. Approximately 2 wt% Pd was added to the OC and CC support series, while only 1 wt% Pd was incorporated to the IO supports instead. After vacuum drying (333 K, 2 h), the impregnated precursors were calcined in a glass reactor using synthetic air (from 298 to 673 K with ˇ = 3 K min-1) at 673 K for 2 h.
A Pd-promoted Cu-based catalysts was prepared by incipient wetness impregnation of the CuZn catalyst prepared as shown above, using Pd(NO3)2 × 2H2O dissolved in deionized water. The resulting material was dried overnight at 393 K and calcined in flowing air at 573 K for 6 h. The Pd-content was 0.7%, and the catalyst is termed 0.7Pd/CuZn. A Pd/Al2O3 catalyst (Pd content 1 wt%) was prepared by incipient wetness impregnation of a -Al2O3 support followed by drying and calcinations in the same way as described above. This catalyst was termed Pd/Al2O3.
To prepare the inverse Pd-Zr model systems, zirconium (IV) tert-butoxide Zr(O-t-C4H9)4 (Sigma-Aldrich, purity: 99,999%) is used as ALD/CVD precursor. Prior to dosing ZTB, several cycles of freeze-and-thaw are performed (cooling temperature: 77 K, freezing point ZTB: 269 K). ZTB has a sufficient vapor pressure at room temperature to dose it directly through a leak-valve. Before sample exposure, the preparation chamber is exposed to the precursor at 5 × 10-7 mbar for 5 min to passivate the chamber walls against precursor decomposition. The exposure is calculated from uncorrected ion gauge measurements in Langmuir, involving exposure pressures in the range of 5 × 10-8 to 5 × 10-6 mbar. The adsorbate coverage is determined from XP models as outlined in Ref. [32–35]. In order to validate the CVD-based catalytic results and to obtain a broader experimental basis of the Pd-Zr0 system with respect to methanol steam reforming performance, also an intermetallic bulk phase of Pd and Zr0 was prepared. Synthesis was carried out under HV conditions (base pressure 1 × 10-7 mbar) by heating stacked small pieces of the above-specified pure Pd and Zr foil samples (Alfa Aesar, purity: 99.95%, thickness: 0.127 mm) resistively in a Ta crucible in the nominal atomic ratio 2:1. At a temperature slightly above the melting point of Pd (1828 K), spontaneous reaction between Pd and Zr leads to an intermetallic Pd-Zr melt, which then re-crystallizes toward Pd-Zr bulk phases during re-cooling in vacuum. Subsequently, the sample is transferred to the UHV system with attached batch reactor for analysis and catalytic testing. The nominal 2:1 Pd:Zr stoichiometry (i.e., with Pd excess) is chosen with the idea to maintain at least some active Pd metal surface co-existing with oxidatively segregated Zr species under reaction conditions. Moreover, an excess of Pd is necessary because the melting point of Zr is very high and complete intermetallic formation reaction of Pd with Zr is necessary in order to distribute the Zr0 homogeneously in the melt.
2.1. Catalyst preparation The Pd/Al2O3, Ru/Al2O3 and Pd-Ru/Al2O3 catalysts used in this study were prepared by the wet-impregnation method. First, using Pd (OH)2 (Aldrich Co.) as a precursor, 1 wt% Pd (based on the weight of Al2O3) was dissolved in distilled water. Second, Al2O3 was slowly added to the Pd solution and then stirred for 1 h. The mixed solution was then evaporated using a rotary vacuum evaporator. Thereafter, the solid was dried in an oven at 103 °C for 24 h. Finally, the dried sample was calcined at 400 °C for 4 h and then reduced in 30% H2/N2 at 600 °C for 1 h to prepare the Pd/Al2O3 catalyst. To prepare the Pd-Ru/Al2O3 catalyst, 0.9 wt% Pd and 0.1 wt% Ru (based on the weight of Al2O3) were dissolved in distilled water. RuNO (NO3)3 (Alfa Aesar Co.) was used as the Ru precursor and the subsequent process was the same as that used for the Pd/Al2O3 catalyst.
2.1 Preparation of the Catalyst An 8.8wt% Pd/ZnO/Al2O3 (Pd relative to Pd/ZnO/Al2O3) catalyst was prepared by multiple incipient wetness impregnations. Specifically, a palladium nitrate solution (4.4 wt% Pd, Aldrich) was mixed with a Zn(NO3)2  6H2O (99.5%, Aldrich). The premixed Pd and Zn nitrate solution (Pd:Zn molar ratio 0.38) was added drop by drop to the alumina support (boehmite from Sasol) calcined at 1,123 K for 5 h prior to the multiple impregnations. A total of five impregnations were used. Between each impregnation step, the powder was dried at 353 K for 2 h. A Pd:Zn ratio of 0.38 was chosen since it is optimum ratio for methanol steam reforming based on our previous report [33].
2.1. Materials and methods Titanium (IV) is opropoxide, 98+% (TIPR) and ammonium hydroxide, reagent ACS were obtained from Acros Organics, New Jersey, USA. Hexadecyltrimethylammonium bromide minimum, 99% (CTAB), Cu (II) nitrate hydrate, 98% ACS reagent, cobalt (II) chloride hexahyd rate, zinc nitrate hexahyd rate 98%, tin chloride dehydrate 98%, and palladium nitrate hydrate were procured from Sigma-Aldrich, Missouri, USA. Nickel nitrate, hydroflouric acid, ethanol anhydrous and acetone, ACS reagent were purchased from Fischer Scientific, New Jersey, USA. All materials used were analytical grade and used without further purification. The water used at all stages of the experiments was purified using a Mill-Q Advantage A10 with Elix 5 system obtained from Millipore Corporation (Bedford, MA, USA).
Catalysts used were Ni/ZnO, Co/ZnO and Pt/ZnO. Metal  loading of each sample was kept at i0 wt.%. Ni/ZnO, Co/ZnO and  Pd/ZnO were prepared by impregnation of ZnO (Kanto Chemicals  Ltd.) with solutions of Ni(NO3)2.6H20 (Wako Chemicals Co.  Ltd.), Co(NO3)2"6H20 (Wako Chemicals Co. Ltd.), and Pd(N03) 2  (Tanaka Noble Metals Co. Ltd.) at room temperature,  respectively. In a similar fashion, Pt/ZnO was prepared from  Pt(NH3)4(N03)2 (Aldrich Co. Ltd.) by impregnation of ZnO. For  comparison with the catalysts supported on ZnO, experiments  were conducted over Ni/Si02, Pd/SiO 2, Pt/Si02, ZnO and Zn (Wako  Chemicals Co. Ltd.) respectively. Ni/SiO 2 and Pd/SiO 2 were  obtained similarly to those of Ni/ZnO and Pd/ZnO, respectively.  Pt/Si02 was prepared by impregnation of SiO 2 with a solution of  Pt(NH3) C12 prepared from H2PtCI 6 and an aqueous solution of  ammonia at 353 K. Metal loadings of Ni/SiO 2, Pd/SiO 2 and  Pt/SiO 2 were all maintained at i0 wt.%.  The samples thus prepared were dried at 383 K overnight,  and calcined at 773 K for 3 h in air. The catalysts were then  reduced in a flow of H 2 (PH = 4.0 kPa) or in a mixture of  2  CH30H and H20 (Pert0H = PH o = 24.3 kPa) at 773 K prior to the  3 2  reaction.  
A series of Pd–ZnO or Pd–ZnO–Sc2O3 catalysts doped with CNTs,  denoted as PdiZnj(or PdiZnjSck)–x%(mass percentage)CNTs, were  prepared by a co-precipitation method. An aqueous solution containing calculated amounts of PdCl2 and Zn(NO3)2·6H2O (or as well  as Sc(NO3)3·6H2O) was added dropwise under vigorous stirring  into a Pyrex flask containing a certain amount of aqueous Na2CO3  solution at 333 K. The addition was adjusted to maintain the pH of  the suspension at 9–10. The suspension was continuously stirred  for 30 min at 333 K, followed by cooling down to room temperature before filtering. The filtered cake was repeatedly washed with  deionized water until the filtrate became neutral in pH. The washed  solid was added into a suspension prepared in advance containing calculated amounts of CNTs, followed by stirring vigorously for  4 h, and then centrifuging-filtering. The obtained solid was dried at  383 K for 12 h and calcined at 633 K for 2 h, yielding the precursor of  PdiZnj–x%CNTs or PdiZnjSck–x%CNTs catalysts (in oxidation state).
Catalyst preparation Catalyst samples of 15.9% Pd/ZnO (in mass fraction) were  prepared from mixtures of PdCl2 and Zn(NO3)3·6H2O solutions by coprecipitation with a Na2CO3 solution (0.6–0.7  mol/L) at 328 K under vigorous stirring. The pH was kept constant at 9–10. The resulting precipitates were aged at 328  K for 2 h, then centrifuged, and thoroughly washed with deionized water. The precipitates were dried overnight in an air  oven at 383 K and then calcined in a muffle oven at 633 K for  2 h. Each calcined catalyst sample was pelletized, crushed,  and sieved to a particle size range of 40–60 mesh for use in  the SRM reaction.
Experimental  A PdO/ZnO catalyst precursor was prepared by the impregnation  of ZnO with Pd(NO3)2 (Tanaka Kikinzoku Kogyo). A 0.03-M aqueous  solution of Pd(NO3)2 with ZnO powder was evaporated at 70 ◦C,  then dried at 120 ◦C for 15 h and finally calcined in air at 500 ◦C for  6 h. The catalyst (3PdZn-imp) contained 3 wt.% of Pd in the reduced  form. The ZnO powder was prepared by precipitation from a 0.5-  M Zn(NO3)2·6H2O (Wako Chemical, S grade) aqueous solution by  the addition of a 0.5-M Na2CO3 solution at 80 ◦C. After washing,  drying, and calcination in air at 500 ◦C for 6 h, the BET surface area  was 28 m2 g-1.  A PdO/ZnO/Al2O3 catalyst precursor was prepared by coprecipitation from a 0.2-M aqueous mixture of Pd(NO3)2, Zn(NO3)2,  and Al(NO3)3·9H2O (Wako, 98 + %) with the addition of an aqueous  solution of 0.5-M Na2CO3 under vigorous stirring at 80 ◦C. After filtration and washing with distilled water, the precipitate was dried  at 120 ◦C for 15 h and finally calcined in air at 500 ◦C for 12 h. Two  catalyst precursors containing 3 and 10 wt.% of Pd in the reduced  form were prepared (3PdZnAl and 10PdZnAl, respectively). The  Al2O3 contents were both 10 wt.%. A coprecipitated PdO/ZnO containing 10 wt.% of Pd in the reduced form (10PdZn) was prepared  by the method described above except for no Al(NO3)3·9H2O in the  starting solution.  A precursor of a composite catalyst was prepared by the  coprecipitation of PdO/ZnO/Al2O3 on an amorphous ZrO2 support  supplied from Catalysis Society of Japan (JRC–ZRO–6; BET surface  area, 279 m2 g-1) [19]. The ZrO2 powder was suspended in the  starting solution of 10PdZnAl by vigorous stirring at 80 ◦C and the  Na2CO3 solution was added. After filtration and washing with distilled water, the composite was also dried at 120 ◦C for 15 h and  calcined in air at 500 ◦C for 12 h. The resulting catalyst, containing  30 wt.% of the coprecipitate, was labeled 3PdZnAl/ZrO2 (Pd content,  3 wt.%).
Catalyst preparation  From a mixture of PdCl2 and Zn(NO3)3·6H2O solutions,  15.9% Pd/ZnO catalysts were prepared by co-precipitation  with a Na2CO3 solution at 328 K under vigorous stirring according to Ref. [8]. Each calcined catalyst was pelletized,  crushed, and sieved into a particle size of 40–60 mesh, and  then used as catalysts for the SRM reaction.
Catalyst Preparation  The perovskite-type oxide LaCoO3±d was synthesized with  and without Co partial substitution by Pd and/or Zn  (LaCo1-x-yPdxZnyO3±d) by the amorphous citrate method.  Metal precursors [La(NO3)36H2O (Alfa Aesar, 99,9 %), Co(NO3)36H2O (Alfa Aesar), Zn(NO3)36H2O (Alfa Aesar,  99.9 %) and Pd(NO3)3 solution (Alfa Aesar 4.42 % w/w Pd  cont.)] and citric acid monohydrate (Alfa Aesar, 99 %) were  utilized. The detailed synthesis procedure was described  elsewhere [14]. Briefly, desired amounts of metal precursors  were dissolved in deionized water and subsequently citric  acid was added in a metal to acid molar ratio of 1:1. The  solution was evaporated in a rotary evaporator at 70 C to  obtain a viscous solution, which was then dried overnight at  80 C in a vacuum oven and was subjected to calcination in  air at 800 C for 2 h. For the sake of clarity, the catalyst  compositions are abbreviated as shown in Table 1.
Catalyst synthesis  MCM-41 supported mono-metallic (M-MCM-41; M: Cu, Co,  Ni, Pd, Sn, and Zn) catalysts were synthesized using a one-pot  hydrothermal procedure [21]. The molar composition ratios of  the reagents used were: 1TMOS: 0.13CTAB: 130·6H2O: 20Ethanol.  The quantity of metal precursors used was based on the expected  10 wt% metal loading in the final mesoporous matrix. Since all the  synthesized catalysts have 10 wt% metal loading, it is not included  in the designation of the catalysts in rest of the writeup. In a typical synthesis, the surfactant (CTAB) was weighed, dissolved in  de-ionized water at 30 ◦C and stirred to get a colorless solution  A. Another solution designated B was prepared by dissolving the  metal precursors in ethanol. Solution B was gently poured into  solution A and stirred for 30 min. To this mixture, the limiting  reagent (TMOS) was added drop-wise and stirred continuously for another 30 min. Ammonium hydroxide was then added drop-wise  to precipitate the metal hydroxides at pH 10. The solution was then  stirred for another 3 h and then aged in an oven at 65 ◦C for 18 h.  The obtained precipitate was washed with de-ionized water and  ethanol to get a filtrate of pH 7. The filtered material was air dried for  ∼24 h, followed by oven drying at 110 ◦C for 24 h. The catalyst was  calcined at 550 ◦C for 16 h at a heating and cooling rate of 2 ◦C/min  to remove the surfactant (CTAB).
 Preparation of Supported Monometallic and Bimetallic Catalysts  Nickel supported catalysts were prepared by a conventional wet aqueous impregnation method.  NiO phase was introduced on the support (CeO2–Al2O3, CeO2, Al2O3) surface by a wet impregnation  method from the nickel nitrate (V) aqueous solutions. Then the obtained systems were dried for 2 h at  120 ◦C in an air atmosphere and finally calcined for 4 h in air atmosphere at 400 ◦C. Palladium phase  was introduced on the Ni/support catalysts surface by a consequent impregnation method using  Pd(NO3)2 solution. Then the bimetallic systems were dried for 2 h in air atmosphere at 120 ◦C, and then  calcined at 400 ◦C for 4 h at the same atmosphere. Nickel and palladium contents in the catalytic  material were 5, 20, 40, and 60 wt% of Ni and 2 wt% of Pd, respectively.
Preparation and characterization of Pd–Zn/SBA-15  catalysts  Using conventional pore filling impregnation method, various  amounts of Pd and Zn in the ratio of 1:1.5 were loaded over  calcined SBA-15 support. Tetraammine palladium chloride  (Aldrich) and zinc nitrate (BDH) were used as source for Pd and  Zn, respectively. The Pd content was varied from 0.5 to  5.5 wt% and Zn was varied from 0.75 to 8.25 wt%. The  prepared catalysts were dried at 120 C and calcined at 400 C  for 4 h. The Pd–Zn/SBA-15 catalysts were reduced at 400 C  under the hydrogen flow of 40 ml/g/min. The textural characteristics of reduced Pd–Zn/SBA-15 catalysts were analyzed  by N2 physisorption on a Micromeritics 2000 ASAP analyser  following the procedure described earlier for SBA-15 support.  In order to study the effect of reduction temperature on the  reducibility of Pd and Zn, the catalyst (3 wt% Pd–4.5 wt% Zn/  SBA-15) was reduced at 200, 300, 400 and 500 C for 4 h under  the H2 flow of 40 ml/g/min. XRD patterns of the Pd–Zn/SBA-15  catalysts with varying Pd and Zn content as well as reduced at  different temperatures were recorded on a Rigaku X-ray  diffractometer with a nickel filtrated Cu Ka radiation, 2q  angles from 10 to 80 at a scanning speed of 0.05/s. The  H2-TPR of Pd–Zn catalysts was performed at atmospheric  pressure using CHEMBET 3000 TPR analyzer, at a linearly  programmed heating rate of 5 C/min up to 600 C, with 3% H2  in He stream at a flow rate of 30 ml/min. The amount of  consumed H2 was monitored by a TCD.
Preparation of plated palladium catalysts  When a palladium component is plated on the surface of an  aluminum substrate, for achieving a strong adhesion of  palladium, it is necessary to carry out an intermediate plating  of a component with an electrode potential between aluminum  and palladium. Because zinc (standard electrode potential:  0.76 V) has an electrode potential between aluminum(1.7 V)  and palladium (+0.82 V), the combination of zinc plating and  palladium plating is a convenient method to provide both strong  adhesion and support for the palladium catalyst. Thus, an  electroless plating, which consisted of a displacement plating of  zinc and a chemical plating of palladium, was used for preparing  a plate-type palladium-based catalyst on an aluminum plate. The  aluminum plate (JIS A1100P-H24, thickness: 0.4 mm) was  formed into a pentagonal prism shape, the sectional view of  which resembled a star. Its maximum diameter was 21 mm and  its length was 120 mm. The apparent total surface area of  electrolessly plated catalyst composition was 330 cm2. The  procedure of preparing a catalyst by electroless plating is shown  in Fig. 1. In order to remove impurities and activate the surface,  the aluminum plate was firstly immersed in 3N hydrogen  chloride solution for about 15 min. The plate was then immersed  in a zinc oxide plating bath (ZnO:50 g/l, NaOH:90 g/l, alkaline,  bath temperature: 20 8C, time: 3 min) to displace the surface  aluminum with zinc, and the plate was washed in a water bath.  The displacement and washing procedures were repeated two  times, although the immersion time of the second displacement  was only 1.5 min. Subsequently, the plate was immersed in a  palladium plating bath (PdCl2: 1.8 g/l, NH2CH2CH2NH2:  5.4 ml/l, S(CH2COOH)2: 0.05 g/l, reducing agent, alkaline,  bath temperature: 30 8C, time: 60 min) to deposit palladium  component on the surface by chemical reduction. Three kinds of reducing agents were used in the palladium plating bath: (I) a  trimethylamine-borane ((CH3)3NBH3, 4.4 g/l), (II) a disodium  hydrogenphosphite pentahydrate (Na2HPO35H2O, 4.3 g/l),  and (III) a sodium phosphinate monohydrate (NaPH2O2H2O,  6.4 g/l). In order to complex a palladium component, the  palladium plating bath was used after agitation for one day and  one night. The lower bath temperature of palladium plating was  adopted, which was 30 8C, so as to avoid exfoliation of the plated  component. After being washed in a water bath, the plated  catalyst was dried in an air at room temperature overnight to  prepare a plate-type palladium-based catalyst.
