Repository: Shaoruisun/inorganic_synthesis_routes

# inorganic_synthesis_routes
This project aims to develop an automated tool for extracting synthesis step information from scientific papers. By leveraging regular expression and information extraction techniques, the tool analyzes the text in research papers to identify descriptions of synthesis steps and extract key synthesis conditions and step sequences.

#Installation

pip install -r requirements.txt

If you encounter missing dependencies while running your code or program, you can use the pip command to install those dependencies. Here's

#Data Preparation: 

The references for 79 articles are provided in the 'ArticleID.docx' file.

File: prepare.txt (part 2 of 3)
Catalyst Preparation  In order to suppress a potential influence of the preparation  routine on the catalytic properties, the synthesis protocols  were kept as similar as possible for all catalysts. This particularly refers to the way Pd is introduced, as well as to  the solvents and precipitation agents used.  For the co-precipitated Pd/Ga2O3 catalyst, 100 mg Pd  (Goodfellow Pd foil 99.99%) were dissolved in a mixture  of 5 mL HNO3 (65%) and 1 mL HCl (37%) while gently heating. Subsequently, the volume was increased with  distilled H2O to 50 mL. Separately, 1.5 g Ga (Goodfellow Ga metal 99.9999%) were dissolved in HCl (37%) at  373 K. Both solutions were unified and diluted to 100 mL  total volume using distilled H2O. Afterwards, NaOH (5%)  was added dropwise at 353 K until a pH value of 7–8  was reached. The resulting precipitate was allowed to age  overnight and subsequently filtrated and dried at 373 K.  Remaining Cl was removed by thorough washing. To  obtain the pre-catalyst, the powder was calcined in air at  773 K for 4 h (which also removes the remnants of HNO3  decomposition). Similarly, the respective co-precipitated Pd/In2O3 and  Pd–Ga2O3–In2O3 catalysts were synthesized. For the former, In metal foil (Goodfellow 99.999%) was dissolved  in HNO3 and In(OH)3 precipitated by addition of NaOH (5%). 2.4 g In(OH)3 were then dissolved in 5 mL HCl  (37%) and diluted using distilled H2O up to 20 mL total  volume. The Pd-containing solution (preparation exactly as above) was then added and the unified solution treated  as the Pd–Ga2O3 catalyst above.
The synthesis procedure is a slight modification of that  reported by Cˇ ejka et al. [36] and is based on the addition of  aluminum tri-sec-butoxide to a calculate amount of stearic acid,  previously dissolved in 1-propanol, by sonication, in order to  reach the molar composition of: 1Al(sec-BuO)3:0.33 C17H35  COOH:24C3H7OH:3H2O. The resulting suspension was aged  for 42 h at 100 ℃ in a Teflon-lined autoclave at autogenous  pressure.  The material was calcined in nitrogen flow at 410 ℃ for 6 h  (3 ℃/min) and subsequently in air at 500 ℃ for a further 3 h  (3℃/min). The obtained material is referred to as AA.  The oxide was impregnated with Pd acetate and successively prereduced using a zinc borohydride solution, following a procedure described by Lenarda et al.
Catalyst preparation  A series of single-phase perovskite-type oxides with the general formula LaCo1-x-yPdxZnyO3±δ were synthesized by the  amorphous citrate method.17,19 Metal salt precursors  LaĲNO3)3·6H2O (Alfa Aesar, 99.9%), CoĲNO3)3·6H2O (Alfa  Aesar, 98%), ZnĲNO3)3·6H2O (Sigma Aldrich, 98%) and  PdĲNO3)3 (Alfa Aesar, 4.42% w/w Pd cont.) were used. As a  chelating agent, citric acid monohydrate (Alfa Aesar, 99%)  was utilized. Required amounts of metal precursors were dissolved in 150 mL of deionized water and subsequently,  citric acid was added in a metal-to-acid molar ratio of 1 : 1.1.  The resulting aqueous solution was carefully evaporated in a  rotary evaporator at 70 °C and 100 mbar to obtain a viscous  solution, which was then dried overnight at 80 °C in a vacuum oven operated between 50 and 70 mbar. The resulting  solid foam-like material was ground in a mortar and  subjected to calcination in synthetic air at 800 °C for 2 h.  With this method, perovskite-type oxide catalysts with varying  Pd and Zn molar ratios (0.09, 0.38, 1.0 and 1.15) were prepared. Also, LaCo1-x-yPdxZnyO3±δ catalysts having different  degrees (x and y = 0.05, 0.15 and 0.25) of Co substitution  with Pd and Zn (at a 1 : 1 Pd : Zn molar ratio) were synthesized. For comparative purposes, reference perovskite-type  oxides of unsubstituted LaCoO3±δ (LCO), palladiumsubstituted LaCo0.873Pd0.127O3±δ (LCPO) and zinc-substituted  LaCo0.89Zn0.11O3±δ (LCZO) were also prepared. For the sake of  clarity, the catalyst compositions are abbreviated. For example, LCPZO-1.15 indicates the presence of La, Co, Pd and Zn,  while the number defines the Pd : Zn molar ratio in the catalyst. Similarly, the second number in a catalyst like LCPZO-1-  0.15 indicates a Pd and Zn (at a 1 : 1 ratio) substitution level  of 15 mol% in LaCo0.85Pd0.075Zn0.075O3±δ. The catalyst composition, Pd and/or Zn content and BET surface area are  reported in Table 1.
Materials and Methods for Catalyst Preparations All chemicals were purchased from Sigma-Aldrich Co. Canada (Oakville, ON, Canada)  and all the gases were purchased from Praxair Canada Inc. (Mississauga, ON, Canada). The  preparation method of the CZA catalyst via oxalate gel-coprecipitation has been previous  reported by our group [34], the optimum molar ratio of Cu:Zn:Al (35:35:30) has also been  determined previously and is used throughout this work [35]. The Pd was loaded onto  a calcined Cu/ZnO/Al2O3 and commercial ZnO catalyst support via an impregnation  method. All the catalyst supports were dried at 110 ◦C for more than 12 h (overnight)  to remove the moisture before Pd impregnation. A designated amount of palladium (II)  acetate (≥98%) was placed into a round bottom flask and dissolved with the pre-calculated  amount of acetone (ACS reagent grade) needed to meet 35 mL solvent per gram of catalyst  support. Then the catalyst support was weighed and placed into the palladium acetate  solution and aged for 6 h. The flask was then placed in a water batch at 70 ◦C under  vigorous stirring until the solvent was completely evaporated. The catalyst was then dried  in an oven at 110 ◦C overnight. The dried particles were ground and screened via a sieve  with 250 µm opening and then calcined in stationary air at 360 ◦C for 4 h. The percentages  of the Pd loading through this work are all on weight fraction basis.
The synthetic procedure was similar to that described in Section 2.2.  The only difference, was that Pd stearate (0.011 mol), prepared in advance, was added to water and zinc stearate. The Pd/ZnO ratio was 1:20 wt%. After calcination at 410 ◦C for 6 h and at 500 ◦C for 3 h, the sample was finally reduced in pure H2 up to 500 ◦C (heating rate 3 ◦C/min and 35 cm3/min) and kept at this temperature  for 20 h.  The Pd content determined by AAS was 1.6 wt% and the zinc was 12.6 wt%.  The resulting material was denominated EMP2Z20.
ZnO nanowire were fabricated by a thermal evaporation-condensation method in a high temperature  tube furnace [3]. The deposition of Pd was accomplished by dipping the ZnO nanowires into an  aqueous solution containing Pd(NO3)2 as precursor salts. The pH value of the aqueous solution was  maintained, by adding Na2CO3, between 8 and 9. Then filtered, washed and dried at room  temperature under vacuum overnight. The nominal Pd loading was 10 wt%. The catalysts was  reduced by hydrogen at the temperature of 250 oC for 2 hours, prior to reactivity measurement in  methanol steam reforming.
Preparation of the catalytic material Monometallic copper and nickel catalysts supported on  (ZrO2)x(Al2O3)y binary oxide supports were prepared by a  wet aqueous impregnation method. Binary oxide ZrOAl2O3 (Zr:Al = 2:1, 1:1, 1:2) systems were prepared by a coprecipitation method. In order to prepare a working range of binary oxides, the following molar ratios of Zr:Al = 2:1, 1:1,  1:2 were used. Aqueous solutions of 1 mol/L zirconium (IV) nitrate and 1 mol/L aluminium nitrate were mixed in appreciate quantities under vigorous stirring at 80 C. A concentrated ammonia solution was then added dropwise until the pH reached values of between 10 and 11, respectively. Then the mixtures were stirred for another 30 min. The resulting fine precipitates were washed two times in deionised water and then dried at 120 C for 15 h and calcined for 4 h at 400 C in air atmosphere. The metal phase (i.e., Cu or Ni) was introduced on the supports using aqueous solutions of copper nitrate (V) or nickel nitrate (V). Copper or nickel loading on the catalyst surface was 20 wt%. The supported catalysts were then dried for 2 h at 120 C and calcined for 4 h in an air atmosphere at 400 C. Bimetallic supported catalysts 1% Pd(Rh)–  20% Cu/ZrO2Al2O3 and 1% Pd(Rh)–20% Ni/ZrO2Al2O3 (Zr:Al = 1:2) were prepared by an impregnation method on  the surface of the previously prepared supported copper or  nickel catalysts systems.
 Preparation of monometallic Ni and bimetallic Pd-Ni catalysts  Monometallic nickel catalysts supported on both mono and binary oxide were  prepared by wet aqueous impregnation method using aqueous solutions of nickel  nitrate (V). The prepared monometallic catalysts were dried for 2h at 120 C in air  atmosphere and calcined for 4 h at 400 °C at the same atmosphere. Palladium promoter  was added on the previously obtained monometallic supported nickel system surface  by consequent impregnation method using Pd(NO3)2 as a precursor. In the next step of  the preparation procedure bimetallic catalysts were dried for 2h in air atmosphere at  120 °C, and afterwards were calcined at 400 °C for 4 h in air atmosphere. The content  of nickel in the catalytic systems was 5, 20, 40 and 60 wt. %, respectively. While, the  palladium loading in all cases was 2 wt. %.
Synthesis of the supports and catalysts  Two types of zinc oxide supports were prepared in waterin-oil microemulsions, composed of cyclohexane (nonpolar phase), 0.5 M aqueous solutions of zinc nitrate or ammonium carbonate as precipitating agent (polar phase),  n-butanol (co-surfactant) and cationic hexadecyltrimethylammonium bromide (CTAB) or anionic dioctyl sulfosuccinate sodium (Bis(2-ethylhexyl) sulfosuccinate sodium  salt, AOT) surfactant, respectively. The water-to-surfactant  molar ratio was 50, and the mass ratio of co-surfactant to  surfactant was 1:1. The microemulsions containing zinc  nitrate and ammonium carbonate were mixed and stabilized for 3 h at room temperature. Next, microemulsion  was destabilized with tetrahydrofuran (THF) with volume  three times greater than the volume of mixture. The  obtained materials were centrifuged, transferred to filtration and washed with chloroform, water and ethanol. After  24 h, the samples were dried at 110 C overnight and  calcined at 400 C for 6 h. The supports were denoted as  ZnO-CTAB and ZnO-AOT, respectively. The obtained  supports were impregnated with acetone solution of palladium acetylacetonate. After impregnation and mixing of  the dispersed system for 2 h, the temperature was  increased to 55 C to complete acetone evaporation. The  product was dried at 110 C overnight and next calcined at  250 C for 2 h.
Materials and Methods  A series of Pd/ZnO catalysts were prepared via incipient wetness technique by  impregnating ZnO powder (Aldrich, 99%) with palladium II acetate salt (Aldrich, 99.9%)  dissolved in acetone6. Al2O3 supported Pd/ZnO catalysts were prepared using a one-step coimpregnation method7. Activity tests were carried out in a 4 mm I.D. quartz tube reactor. The  product gases, CO, CO2, and H2, were analyzed on-line by means of a MTI Quad Micro GC  (Model Q30L) equipped with a TCD. Transmission electron microscopy imaging was conducted on a JEOL 2010 high-resolution analytical electron microscope operating at 200 kV with a LaB6 filament.
Experimental  The experimental setup combines UHV (ultrahigh vacuum) facilities for the preparation  and characterization of model catalysts by XPS and LEED (Low Energy Electron  Diffraction) with the possibility of in situ surface spectroscopy by PM-IRAS. PM-IRAS is well suited for in situ investigations of gas-surface interactions, since it allows to detect surface adsorbed molecules/species even under atmospheric pressure [2]. PdZn 1:1 surface alloys were prepared by physical vapor deposition of Zn onto a Pd(111) single crystal substrate at 77 K and subsequent annealing at 550 K. A well ordered LEED pattern was obtained, in agreement with recent STM and DFT studies suggesting a coexistence of 3 rotational domains of a (2x1) structure [3,4,5]. XPS detected alloy related features at a binding energy of 335.6 eV (Pd 3d5/2) and 1021.0 eV (Zn 2p3/2).
Materials and Methods PdZn type catalysts were prepared by an incipient wetness impregnation. Pd/ZnO catalysts were prepared by impregnating ZnO support with palladium II acetate salt dissolved in acetone [2]. Pd/ZnO/Al2O3 catalysts were synthesized co-impregnating Pd nitrate and Zn nitrate solutions on alumina support [3]. The catalysts were characterized using BET measurements, H2 chemisorptions, XRD, and FTIR spectroscopy. Catalytic activity was studied for methanol steam reforming (MSR), the water-gas shift (WGS) and reverse-water-gas shift (RWGS) reactions.
Materials and Methods A series of single phase Pd2+ and Zn2+-substituted perovskite catalysts with the general formula of LaCo1-xB'xO3-1/2x (B' = Pd2+ and Zn2+) were prepared by the amorphous citrate method. The as prepared precursors were dried overnight in vacuum at 80 ˚C and calcined in air at 800 ˚C (5 ˚C/min) for 2h (Table 1). The catalysts were thoroughly characterized by various techniques such as N2-physisorption, XRD, H2-TPR, XPS. The SRM activity of the catalysts was determined in a flow reactor. Various reaction parameters such as feed composition, pretreatment temperature/environment and durability were evaluated.
Materials and Methods Two Pd/ZnO catalysts (denoted ZnO-A and ZnO-B) were prepared using an incipient wetness method on two types of ZnO supports with distinguished morphologies, i.e., nano rods and nano plates respectively. Pd acetate solution was prepared by dissolving Pd II acetate in acetone. The Pd loadings are 3.5 and 5 wt % for Pd/ZnO-A and Pd/ZnO-B catalysts, respectively. The texture and structure of the catalysts were investigated by BET measurements, X-ray diffraction (XRD), FTIR spectroscopy and Transmission electronic microscopy (TEM). The catalytic activity was tested for the steam reforming of methanol.
Pd-Zn catalysts were prepared by the heat trcatment of the physical mixturcsof Pd and Zn powders at various temperatures in a nitrogen stream at a flow rateof 50 cn3/min. The Pd/Zn molar ratio was varied from 1/1 to 1/8. Forcomparison,experiments werc also conducted over a Ni-Zn or a Fe-Zncatalysts，respectively, prepared from Ni and Zn or Fe and Zn in a similar manner to the preparation of Pd-Zn catalysts. Prior to the reaction, the catalysts were treated in a hydrogen stream (4 vol.%H2) diluted with nitrogen under tempcrature-progranmed conditions at a heating rate of 5 K/min up to temperatures where the catalysts were previously treated in nitrogen.
Materials and Methods A series of Pd/ZnO catalysts were prepared via incipient wetness technique by impregnating ZnO powder (Aldrich, 99%) with palladium II acetate salt (Aldrich, 99.9%) dissolved in acetone6. Al2O3 supported Pd/ZnO catalysts were prepared using a one-step coimpregnation method7. Activity tests were carried out in a 4 mm I.D. quartz tube reactor. The product gases, CO, CO2, and H2, were analyzed on-line by means of a MTI Quad Micro GC (Model Q30L) equipped with a TCD. Transmission electron microscopy imaging was conducted on a JEOL 2010 high-resolution analytical electron microscope operating at 200 kV with a LaB6 filament.
Synthesis conditions Ternary palladium containing and binary Pd-free PdMgAl, PdMgGa, PdZnAl, MgGa, ZnAl, and MgAl HTlc with M2+/M3+ molar ratios of 70:30 were synthesized by co-precipitation. The nominal composition of all Pd-M2+–M3+ samples was set to 1:69:30. A mixed aqueous metal nitrate ([Pd2+] + [M2+] + [M3+] = 0.2 M) solution and 0.345 M basic precipitating agent solution were co-fed at pH = 8.5. For MgGa and MgAl, HTlc precursors pure sodium carbonate solution and a precipitation temperature of 328 K were used, whereas in case of PdZnAl HTlc a mixture of sodium carbonate (0.3 M) and sodium hydroxide (0.045 M) and a temperature of 298 K has be applied in order to obtain an homogeneous precursor sample. During precipitation, both solutions were added simultaneously dropwise into a 2-L precipitation reactor (Mettler-Toledo LabMax). The nitrate solution was automatically pumped with a constant dosing rate, and the basic solution was added to maintain a constant pH of 8.5. After completion of addition, the mixture was aged for 1 h at the same temperatures applied during synthesis. The precipitate was filtered and washed twice with warm deionized water in order to remove the nitrate and sodium ions and obtain a conductivity of the filtrate lower than 0.2 mS/cm. The solid was dried for 12 h at 353 K in air. After drying, a one-step decomposition–reduction in 5 vol% H2/Ar (2 K/min) was performed at the temperatures extracted from H2-TPR experiments that yielded in the intermetallic phases and in metallic Pd in case of the PdMgAl HTlc precursor. A reduction temperature of 523 K was applied for the PdMgAl and PdZnAl system, whereas a reduction of 773 K is needed to obtain Pd2Ga intermetallic particles.
Catalyst preparation 10 wt% Pd/In2O3 was prepared by wet impregnation using Pd (NO3)22 H2O (Sigma Aldrich, 40% Pd) on In2O3 (Chempur, >99.99%) according to procedures described in the literature [23]. For a typical impregnation 3.5 g In2O3 was suspended in a solution of 1.042 g Pd(NO3)22 H2O in 20 mL deionized water with 2–3 drops of concentrated nitric acid (Sigma–Aldrich, >65%). Subsequently, 200 mL of deionized water was added and the resulting mixture was stirred for 30 min prior to the removal of the water in vacuum at 70 C. The impregnated sample was calcined at 400 C for three hours in synthetic air (Air Liquide, 20.5% O2 in N2). A 10 wt% Pd/ SiO2 sample (SiO2: Wacker, HDK-N20) was prepared using the same procedure.
For the preparation 5 mL of the ZnO sol were mixed with 2.5 mL of a Pd nanoparticle suspension. The Pd nanoparticle suspension was prepared by diluting 3 mL of a 5*10-3 M solution of H[PdCl4] to a total volume of 5 mL followed by an injection of 0.5 mL of a freshly prepared 50*10-3 M NaBH4 solution under vigorous stirring. Transformation of Pd/ZnO Aerogels to ZnPd/ZnO Aerogels: All three aerogel morphologies were heated under oxidative conditions (synthetic air) to remove organic residues from the synthesis. Afterward, the materials were treated under reducing conditions in hydrogen atmosphere under elevated temperatures to initiate the formation of the intermetallic compound ZnPd.
Catalyst performance PdZn/Ceria catalyst is highly active for methanol conversion. Upon contact with the methanol/water mixture (63 wt% methanol), methanol was converted almost completely at 300 ◦C at a GHSV of 33,000 h-1(Fig. 1). The reforming selectivity was found to improve with time-on-stream and the catalyst shows high activity over a range of operating temperatures and space velocities. No detectable methane was found. An increase in the operating temperature to 400 ◦C resulted in more CO production. CO selectivity and methanol conversion were observed to decrease progressively with increase in space velocity at 400 ◦C (Fig. 1). As will be further discussed this initial decrease in methanol conversion and progressive improvement in reforming selectivity is closely related to chemical and structural transformation of the catalyst. After nearly 600 h continuous operation, reforming selectivity (CO2) increased from 70% to about 90% and methanol conversion dropped by about 25% (Fig. 2). An attempt to regenerate catalyst using air oxidation at 600 ◦C was carried out in a separate test after about 190 h on stream operation (Fig. 3). Methanol conversion was found to increase from about 60% to 100% but the reforming selectivity to H2 and CO2 decreased from about 83% to 60% and CO selectivity increased from 18% to 40% (Fig. 3). These results indicate possible changes in the catalyst surface properties after regeneration.
Materials PdZn aerosol-derived catalysts were made using Palladium and Zinc Nitrate (Aldrich, 99.99%+) dissolved in 10% nitric acid to make a 45 mM solution. The nitrate salt mixture was atomized using a commercial nebulizer device (Walgreens Cool Mist Humidifier) to produce droplets that dried as they passed through a furnace operating at 700 C using 1.5LPM N2 carrier gas with a residence time of approximately 0.1 s, and were collected on a 0.4 lm filter. The collected powder was reduced at 500 C in flowing 5%/95% H2/N2 for 4 h. The reduction temperature was selected based on previous studies for making the PdZn L10 phase that allow rapid formation of the intermetallic but without significant loss of Zn due to evaporation. This approach is described in detail in a previous study where phase pure PdZnb1 was synthesized [2]. The reference Pd powder (Alfa, 99.98%) was calcined in air at 350 C for 3 h, and then reduced at 500 C in flowing 5% H2 for 4 h.
Catalyst preparation 10 wt% Pd/In2O3 was prepared by wet impregnation using Pd (NO3)22 H2O (Sigma Aldrich, 40% Pd) on In2O3 (Chempur, >99.99%) according to procedures described in the literature [23]. For a typical impregnation 3.5 g In2O3 was suspended in a solution of 1.042 g Pd(NO3)22 H2O in 20 mL deionized water with 2–3 drops of concentrated nitric acid (Sigma–Aldrich, >65%). Subsequently, 200 mL of deionized water was added and the resulting mixture was stirred for 30 min prior to the removal of the water in vacuum at 70 C. The impregnated sample was calcined at 400 C for three hours in synthetic air (Air Liquide, 20.5% O2 in N2). A 10 wt% Pd/ SiO2 sample (SiO2: Wacker, HDK-N20) was prepared using the same procedure. For comparison a conventional Cu/ZnO/Al2O3 catalyst with a molar composition of the metal oxides of 67.5/22.5/10 was prepared by co-precipitation from the respective nitrates according to the literature [37]. 20.667 g Cu(NO3)23 H2O (Merck, 99.5%), 23.522 g Zn(NO3)24 H2O (Merck, 98.5%) and 26.079 g Al(NO3)39 H2O (Grüssing, 98%) were dissolved in 500 mL of a 1:1 ethanol–water mixture (v/v) (ethanol: Roth, 99.8%) and quickly added to a solution of 52.99 g Na2CO3 (Grüssing, 99.5%) in 500 mL 1:1 ethanol–water mixture (v/v). The resulting gel was aged for 1.5 h at 40 C. Subsequently the precipitate was filtered and washed several times with deionized water. The product was dried at 90 C for five hours prior to calcination in synthetic air with a heatingrate of 3 C/min and holding for 12 h at 400 C.
Catalyst preparation and pretreatment We prepared three Pd/ZnO catalysts, two by incipient wetness and one by batch co-precipitation. For the catalyst prepared by co-precipitation, ZnO powder (Aldrich) was first dissolved in a solution of 5 wt% Pd in 15.7 M nitric acid. The pH was then slowly adjusted to 9.5 using 5 N NaOH solution. The precipitate was filtered, washed and dried at room temperature under vacuum overnight. The nominal Pd loading was 15 wt%. The catalyst prepared by co-precipitation will be called Pd/ZnO-A. For the catalyst prepared by incipient wetness, a solution of Pd acetate in acetone was prepared (2.5 wt% Pd). The solution was added to the ZnO powder (Aldrich) (about 0.5 ml g1) and the mixture was shaken to ensure even distribution. The powder was dried at 80 1C and the process was repeated a total of 8 times until 8.5 wt% Pd was achieved. This catalyst will be called Pd/ZnO-B. The third catalyst was prepared by adding a solution of 11.2 wt% Pd in 15.7 M nitric acid to the ZnO powder while mixing with a glass rod (the acidic solution etched the surface of ZnO powder and made it difficult to mix using a stirring bar), then the powder was dried at 80 1C. The Pd weight loading was 9.0 wt%. This catalyst will be called Pd/ZnO-C. All catalysts were calcined at 350 1C for 5 hours. Aliquots of the calcined catalysts were exposed to hydrogen reduction (3% H2 in He at 30 sccm total flow rate) at temperatures between 250 and 400 1C for 2 hours, prior to reactivity measurement in methanol steam reforming for 4 hours. After reduction, the catalyst was brought to the reaction temperature of 250 1C under He flow, then the methanol–water mixture was introduced to measure the catalyst reactivity. In the following sections, all catalysts will be labeled by their pretreatment. All the characterization was done after the catalyst was exposed to the reaction conditions for 4 hours and then transferred under ambient conditions.
Materials The following materials were used as supports. Multiwall carbon nanotube (labelled as CNT) and activated carbon (labelled as Norit). The surface area of CNT is 170 m2/g, and that of carbon Norit 1175 m2/g. The preparation of carbon nanotube has been described elsewhere [25]. Carbon Norit was purchased from ALFA AESAR. Both carbon supports have been purified by treatment with HCl (10%) for 12 h at room temperature. The catalysts were prepared by incipient wetness method impregnating the carbon supports with solutions of metal compounds to yield a nominal 2 wt% metal. The following salts of Pt metals were used: H2PtCl5.6H2O, PdCl2, RhCl3.3H2O, H2IrCl6 and RuCl3.3H2O. The impregnated powders were dried at 383 K. The fragments of catalyst pellets were oxidized at 673 K for 30 min and reduced at 673 K for 60 min. XPS measurement revealed the complete reduction of all samples at this temperature. The dispersity of the supported metals was determined by hydrogen adsorption. We obtained the following values: 26.1% for Ir, 24.3% for Rh: 23.5% for Pt: 8.6% for Pd and 5.6% for Ru.
Synthesis of PdZn/ZnO catalysts The 4.7 wt % PdZn/ZnO catalysts were prepared following a standard wet impregnation technique, using hydrothermally prepared ZnO supports (Section 2.1) and ZnO commercial support (Sigma–Aldrich, ZnO nanopowder) for comparison. In a typical procedure, the appropriate amount of ZnO support was wetted by 10 mL of chloroform to prepare a slurry. Subsequently, a solution of a calculated amount of palladium acetate (Sigma–Aldrich, reagent grade 98%) in 5 mL of chloroform was added dropwise to the slurry of the ZnO support under vigorous ultrasonic treatment. The solvent was then dried out at ambient conditions under continuous magnetic stirring while placed in a fume hood. PdZn alloy formation is necessary to obtain good catalytic activities in MSR, thus the catalyst reduction temperature was optimized by monitoring various reduction temperatures using an on-line XRD technique. The optimum temperature of PdZn alloy formation was chosen at 400 ◦C in H2 flow (200 mL/min), with a heating rate of 4.2 ◦C/min and a dwell time of 2 h.
Synthesis and characterization of PdO/gallia materials To obtain Ga-Pd IMC nanoparticles with uniform size supported on a-, b-, and g-Ga2O3, we prepared the precursors by coprecipitation of a mixed solution of Ga and Pd nitrate with sodium carbonate, with homogeneous distribution of Pd and Ga. Syntheses were based on the optimal preparation conditions for the different Ga2O3 modifications in aqueous solution described in our previous study.[20] The only modification to the synthesis presented therein was that for this study Pd2+ was added to the starting solution to give a molar Ga/Pd ratio of 98:2, resulting in a 1 wt% loading based on Pd/Ga2O3. A detailed description of the co-precipitates and their thermal properties are given in the Supporting Information. PdO/aGa2O3 and PdO/b-Ga2O3 were prepared by calcinations of an aGaOOH precursor at different temperatures, whereas PdO/gGa2O3 was obtained from an amorphous precursor. The presence of the different gallia modifications after calcination were confirmed by XRD analysis (Figure 1 a, c, e) The textural properties of the three samples, reported in Table 1, were found to be similar to those reported previously for the pure gallia polymorphs.[20] As a first indication of homogenous Pd distribution, no crystalline PdO could be detected by XRD and the color of the materials was yellow rather than brown as would be expected for bulk-PdO. In agreement with the pure Gallia samples,[20] SEM investigation revealed differences in particle morphology (Figure 1b,d,f). a-Ga2O3 and bGa2O3 were prepared from micrometer-sized a-GaOOH particles and the “rice grain-like” morphology of the precursor aggregates[20] has been conserved upon calcination at 4008C (aphase, Figure 1b) and 8008C (b-phase, Figure 1d). Larger pores are present at the surface of the b-phase after calcination at higher temperature. In contrast, the mostly amorphous gGa2O3, which possesses the highest specific surface area (Table 1), exhibits aggregates of very small nanoparticles (< 10 nm)[20] after calcination at 5008C (Figure 1 f).
Experimental Section For catalytic and electron microscopy studies, a Pd/ZnO (9.2 wt.%) powder catalyst was prepared following a standard incipient-wetness technique, in close analogy to Ref. [5]. Reductive pretreatment to induce the formation of ZnPd was performed at 773 K in H2 (5 vol.%). The catalytic experiments were performed in a CH3OH/H2O (1:1) mixture up to 673 K. Pre- and post-reaction analysis of the catalyst was done by XRD. Aberration-corrected electron microscopy was performed on samples after the respective treatments in the reactor, with only short contact to air for transfer to the electron microscope. For further experimental details, see the Supporting Information.
Catalyst preparation The catalysts were prepared by incipient-wetness impregnation method using commercial g-Al2O3 as catalyst support (250 m2/g). The Pt, In2O3 and ZnO/Al2O3 catalysts were prepared via impregnating g-Al2O3 with H2PtCl6, In(NO3)3 and Zn(NO3)2 aqueous solution, kept static at room temperature for 12 h, and then dried at 110 C for 12 h, finally calcined at 500 C for 4 h in air. The Pt-In2O3/Al2O3 and Pt-ZnO/Al2O3 catalysts were prepared by the same procedure except that the as-prepared In2O3 and ZnO/Al2O3 catalysts were impregnated with a certain amount of H2PtCl6 aqueous solution. The obtained catalysts were denoted as xA/yB/Al2O3, where A and B refer to different metals while x and y refer to Pt, ZnO and In2O3 loadings (wt%), respectively.
Catalyst preparation For the preparation of the 3% PdZn/ZnO catalysts used in this study, ZnCl2 (≥98%, Sigma Aldrich) and PdCl2 (≥99.9%, Sigma Aldrich) were used as metal precursors without further purification. Additional HCl was introduced in the form of a 0.58 M solution, prepared by the dropwise addition of 5 mL of concentrated HCl (37.2%, 12.1 M) into 95 mL of an PdCl2 aqueous solution (6 mg Pd per mL) under continuous stirring. The solution was left stirring for 16 h (at 500 rpm) at ambient temperature. For catalyst synthesis, the requisite amounts of aqueous Zn (6 mg mL-1, 3.3 ml) and Pd precursor solutions (6 mg mL-1, 6.65 ml) were charged into a 50 mL round-bottom flask containing deionized water (5 mL); samples with HCl added, were designated as a modified impregnation (MImp) catalysts, whereas those without HCl are termed as conventional impregnation (CImp) catalysts. The content of the flask was stirred vigorously (1000 rpm) and the temperature of the oil bath was raised from room temperature to 60 °C over a period of 10 min. When a temperature of 60 °C was reached, the ZnO support (1.94 g, Aldrich) was added slowly over an 8–10 min period with constant stirring. The pH of the solution was analysed continuously using a Toledo pH meter. When addition of the support material was complete, the slurry was stirred at 60 °C for an additional 15 min and then the temperature of the oil bath was raised to 95 °C, and the slurry was stirred overnight until all the water had evaporated leaving a dry solid. This solid powder was subsequently transferred into a mortar and pestle and was ground thoroughly. For the preparation of acid treated ZnO support materials, 6.65 ml of 0.58 M aqueous HCl was added to a round bottom flask containing 8.3 ml water under vigorous stirring conditions. Next, 1.96 g of ZnO was added to the mixture and stirred at room temperature and the subsequent synthesis steps remained the same as for the standard preparation procedure described above. Finally, the catalyst was pre-treated in the methanol steam reforming (MSR) reactor under a steady flow of 5% H2 in Ar for 4 h at 500 °C with a heating rate of 10 °C min-1.
Catalyst preparation Co-precipitation (CP) and microemulsion (ME) methods were employed for the preparation of Pd/ZnO catalysts. The preparation of CP samples followed the procedure described in our previous paper [23]. The preparation of ME samples followed a procedure similar to that described by Agrell et al. [20]. Briefly, two kinds of microemulsion were prepared by adding aqueous solution of Pd(NO3)2 or Pd(NO3)2 + Zn(NO3)2 (Pd/Zn molar ratio = 0.2) into a solution of 20% NP-5 (Nonphenolethoxylate) surfactant in cyclohexane. The water/ surfactant molar ratio (v0) was 6.0. The Pd(NO3)2 microemulsion was then reduced with hydrazine, followed by chemical destabilization with THF (tetrahydrofuran) and deposition of the Pd particles onto the ZnO support under vigorous stirring. The catalyst was then recovered by filtration and washing with methanol. In the case of the Pd(NO3)2 + Zn(NO3)2 microemulsion, an aqueous solution containing a suitable amount of hydrazine and Na2CO3 was added for a simultaneous reduction of Pd2+ and precipitation of Zn2+ in the microemulsion. The deposition of this reduced and precipitated microemulsion onto ZnO support and the catalyst recovery procedure were then the same as for the Pd(NO3)2 microemulsion. The samples were denoted as ME and MEM catalysts for the Pd(NO3)2 and the Pd(NO3)2 + Zn(NO3)2 microemulsion processes, respectively. The prepared Pd/ZnO catalysts were identified according to their preparation method and designated loading amount of Pd. For example, the sample prepared by MEM method with 6.5 wt.% Pd was identified as MEM6.5. Pd/Al2O3 and Pd/ZrO2 were prepared by conventional impregnation (IMP) of Al2O3 and ZrO2 with an aqueous solution of Pd(NO3)2. Two Al2O3-based supports were prepared. One was impZnAl2O4, prepared by impregnation of Al2O3 with a stoichiometric quantity of Zn(NO3)2 to form ZnAl2O4, whilst the other was cp-ZnAl2O4, prepared by the co-precipitation method. Both precursors were dried at 80 ℃ overnight and then calcined at 600 ℃ for 2 h. cp-ZnCr2O4 was prepared by similar procedure to that of cp-ZnAl2O4. This dried precursor was also calcined at 600 ℃ for 2 h. The supported Pd/ZnO catalysts with Pd loading of 2% and 6.5% were then prepared by impregnation of the prepared impZnAl2O4, cp-ZnAl2O4 and cp-ZnCr2O4 with Pd(NO3)2 + Zn(NO3)2 aqueous solution having a Pd/Zn molar ratio of 0.2. All the catalysts were finally calcined at 450 ℃ for 2 h, and crushed to a particle size of 0.15–0.25 mm for the activity test.
Catalyst preparation Because ZnO readily dissolves under acidic conditions, our Pd/ZnO catalyst was prepared by coprecipitation. First, ZnO powder (Aldrich) was dissolved in a 5 wt% Pd in nitric acid. The pH was then slowly adjusted to 9.5 using NaOH. The precipitate was filtered, washed, and dried at room temperature under vacuum overnight. The dried catalyst before calcination is designated “as-prepared” (AP). The nominal Pd loading was 15 wt%. Two additional catalysts were also prepared on an alumina support to clarify some of the observations in this work. The Pd/Al2O3 and PdZn/Al2O3 catalysts were prepared by an incipient wetness technique. The Al2O3 was prepared by calcining boehmite (Sasol) at 850 ◦C for 5 h. For the Pd/Al2O3, a solution of 10 wt% Pd(NO3)2 in nitric acid was added dropwise to the Al2O3, and the mixture was shaken to ensure even distribution; then the powder was dried at 80 ◦C. The process was repeated until 7.4 wt% Pd was achieved. For the PdZn/Al2O3, a solution of Pd and Zn nitrates (Pd/Zn molar ratio = 0.38) was added drop by drop to the Al2O3 and the powder was shaken to ensure even distribution, then the powder was dried at 80 ◦C. The process was repeated until 7.2 wt% Pd was achieved, corresponding to 11.6 wt% PdZn when complete alloy formation was achieved.
Preparation of the core/shell structured NixOye, FexOye, and CoxOyePd catalysts First, NiO, Fe2O3, and Co3O4 were synthesized as the raw core materials using the conventional hydrothermal method [23], and the particle sizes were 25, 10, and 50e70 nm, respectively. Three core/shell structured catalysts, NixOye, FexOye, and CoxOyePd were prepared as shown in the left of Fig. 1. Then 1.0 g of metal oxides (NiO, Fe2O3, and Co3O4) was added to 50 ml of a tetrahydrofuran (THF, Aldrich, 99.99%) solvent in order to suppress the oxidative conditions through the formation of a hydroxyl group. Additionally, 0.03 mol of Pd (NO3)2 (Aldrich, 99.99%) was added into the solution, and then 0.06 mol of ascorbic acids (Aldrich, 99.99%) was added to create a reducing environment. This procedure was repeated several times because the shell was not well formed through a one-step reduction. The slurry was homogeneously stirred and evaporated below 80 C for 3 h. The core/shell structures were calcined at 500 C for 2 h in N2 in order to stabilize the skeleton. The core/shell structured metal oxide (MxOy)/Pd was loaded onto the surface of the commercial Zeolite Y (particle size 10 mm, Aldrich Co.) at a loading of 10 wt% through the incipient wetness impregnation. After being impregnated, the final samples (core/shell MxOy/Pd loaded Zeolite Y) were thermally treated in N2 at 500 C for 2 h. All of the samples were thermally treated in H2/argon (1:10 ratio) at 700 C for 2 h, before the ethanol steam reforming.
Materials Ga2O3-supported Pd catalysts were prepared by incipient wetness impregnation of commercial b-Ga2O3 (Alfa Aesar, 99.99% purity, particle size <250 lm). The Ga2O3 surface area was determined by the adsorption of N2 according to BET and amounted to 7 m2/g. Metal loadings of 2 and 5 wt.% were prepared by varying the amount of palladium(II) acetate (Fluka) precursor dissolved in toluene (Merck, p.a.). After impregnation, the catalysts were dried at 373 K for 48 h and subsequently calcined at 773 K for 4 h in static air. Reduction of the catalysts was performed in situ, except for transmission electron microscopy measurements for which samples were reduced externally. Transmission electron micrographs were acquired with a 200 kV FEI TECNAI F20 S-TWIN analytical transmission electron microscope, equipped with a field emission source. TEM specimens were prepared by dipping a holey carbon–coated copper grid into the fine sample powders. Before microscopy, catalyst samples were reduced (ex situ) in a H2 flow for 120 min. Reduction temperatures were 303 K and 673 K.
