Repository: Shaoruisun/inorganic_synthesis_routes

# inorganic_synthesis_routes
This project aims to develop an automated tool for extracting synthesis step information from scientific papers. By leveraging regular expression and information extraction techniques, the tool analyzes the text in research papers to identify descriptions of synthesis steps and extract key synthesis conditions and step sequences.

#Installation

pip install -r requirements.txt

If you encounter missing dependencies while running your code or program, you can use the pip command to install those dependencies. Here's

#Data Preparation: 

The references for 79 articles are provided in the 'ArticleID.docx' file.

File: prepare.txt (part 3 of 3)
Synthesis of ZrO2-supported catalysts Monometallic catalysts containing 4 wt.% of Pd were prepared by wet impregnation of the previously prepared supports. A solution of a calculated amount of palladium acetate (Pd(O2CCH3)2; Sigma–Aldrich) was prepared with chloroform. Then the appropriate amount of support was added to the solution. The impregnated samples were dried at 120 ◦C overnight and calcined at 400 ◦C for 1 h in an oxygen atmosphere (60 mL min-1), cooled in N2 (60 mL min-1) to room temperature, and then reduced in a hydrogen flow (150 mL min-1) for 2 h at 400 ◦C. Bimetallic CuPd-supported catalysts containing 20 wt.% Cu and 4 wt.% Pd were obtained by sequential impregnation. First, palladium was loaded onto the ZrO2 support, dried and heated under O2 at 400 ◦C for 2 h. Then copper was impregnated on the Pd/ZrO2 sample using copper nitrate (Cu(NO3)2; Prolabo) as precursor. These catalysts were calcined at 360 ◦C in static air for 8.5 h and then reduced in H2 for 2 h at 400 ◦C. For comparative purposes, a monometallic Cu (20 wt.% Cu) catalyst supported on the previously obtained ZrO2-m carrier was prepared. The same experimental procedure as that used for the impregnation of Cu in the bimetallic CuPd/ZrO2 catalysts was followed. Monometallic and bimetallic catalysts will be denoted in terms of the metal and the ZrO2 supports used: M/ZrO2-x, where M represents the metal: Pd or CuPd and x stands for the ZrO2 phase, -m or -c, respectively. Thus, the catalyst CuPd/ZrO2-m was prepared from a ZrO2-m support impregnated with Cu and Pd.
Materials and methods Titanium (IV) isopropoxide, 98+% (TIPR) and ammonium hydroxide, reagent ACS were obtained from Acros Organics, New Jersey, USA. Hexadecyltrimethylammonium bromide minimum, 99% (CTAB), Cu (II) nitrate hydrate, 98% ACS reagent, cobalt (II) chloride hexahydrate, zinc nitrate hexahydrate 98%, tin chloride dehydrate 98%, and palladium nitrate hydrate were procured from Sigma-Aldrich, Missouri, USA. Nickel nitrate, hydroflouric acid, ethanol anhydrous and acetone, ACS reagent were purchased from Fischer Scientific, New Jersey, USA. All materials used were analytical grade and used without further purification. The water used at all stages of the experiments was purified using a Mill-Q Advantage A10 with Elix 5 system obtained from Millipore Corporation (Bedford, MA, USA).
Catalyst Preparation Yttria stabilized zirconia (YSZ), having a Y/Zr molar ratio of 0.11, was prepared by homogeneous precipitation. Zirconyl (Sigma Aldrich, 99%, St. Louis, MO, USA) and yttrium nitrates (Alfa Aesar 99.9%, Haverhill, MA, USA) served as precursors and were precipitated with 1 M sodium hydroxide (Fisher Chemical, >97%, Hampton, NH, USA) following the procedure reported in [30]. The precipitate was filtered, washed, dried at 110 ◦C overnight, and then calcined at 400 ◦C (4 h). To this support, 2% by weight Pt was added by incipient wetness impregnation (IWI), and the catalyst dried (110 ◦C, overnight) and calcined (350 ◦C, 4 h). The prepared material was promoted with different sodium loadings (0.25, 0.5, 1 and 2.5 wt.%) by IWI of Na(NO3) solution (Alfa Aesar, 99.99%, Haverhill, MA, USA). Finally, the catalysts were dried at 110 ◦C (overnight) and re-calcined (300 ◦C, 3 h). The samples were sieved to 63 µm < j < 106 µm for catalyst testing.
Materials preparation A series of perovskite-type oxides with the general formula of LaCo1-x-yPdxZnyO3±ı were synthesized by the amorphous citrate method [16,17]. Briefly, metal nitrates precursors were dissolved in deionized water and then citric acid was added in a metal to citric acid molar ratio of 1:1. The resulting solution was carefully evaporated in a rotary evaporator at 70 ◦C and dried overnight at 80 ◦C in a vacuum oven. The obtained solid foam-like material was subjected to calcination at 800 ◦C for 2 h in synthetic air. With this method, perovskite-type oxides with 5, 15 and 25% Co substitution by Pd and Zn at 1:1 molar ratio were synthesized. For comparative purposes, reference materials LaCoO3±ı (LCO), LaCo0.873Pd0.127O3±ı (LCPO) and LaCo0.89Zn0.11O3±ı (LCZO) were also synthesized. For the sake of simplicity, materials composition is abbreviated. For example, LCPZO-15 indicates the presence of La, Co, Pd and Zn oxides, while the number specifies the degree of Co substitution with both Pd and Zn (at 1:1 molar ratio).
Firstly, a FeCrAl alloy foil calcined at 900 °C for 10 h was impregnated with a self-made Al2O3 slurry, lifted and pulled evenly, and dried in air and calcined at 500 °C. Subsequently, a solution of PdCl2-Zn(NO3)2 with a set concentration of Pd (Pd/Zn molar ratio was 0.24) was deposited on the FeCrAl alloy foil. After drying at 120 °C and calcination at 350 °C for 3 h, the metal wall-coated PdZn methanol steam reforming catalyst with the content of Pd relative to Al2O3 of 9.25% was obtained. This was named PdZn/Al2O3/FeCrAl. At the same time, a reference pellet catalyst was prepared by the incipient impregnation method and named PdZn/Al2O3. The support was Al2O3 pellet of 16–18 mesh.
Experimental The catalysts used were several Group 8–10 metals, such as Co, Ni, Ru, Pd, Ir and Pt, supported on various metal oxides i.e. ZnO, In2O3; Ga2O3; SiO2; MgO; ZrO2; CeO2; Al2O3; active carbon (AC), Ta2O5 and HfO2: The catalysts were prepared by impregnation of the metal oxides with a solution of the corresponding metal salts at 353 K. For comparison, Cu/ZnO was also prepared by an impregnation method with a solution of Cu(NO3)2 and ZnO. Metal loading of each catalyst was kept at 10 wt% unless otherwise stated. The catalysts thus prepared were then dried at 383 K overnight, pressed into granules in sizes of 60–80 meshes (Tyler meshes), and were subjected to calcination in air at 773 K for 3 h. The catalysts (1.0 g) were then packed in a reactor and calcined again at 773 K for 2 h in a stream of O2 (20 vol% O2) diluted with nitrogen at a total flow rate of 100 cm3 STP/min. Prior to the reaction, the catalysts were reduced in a hydrogen stream (4 vol% H2) diluted with nitrogen under temperature-programmed conditions at a heating rate of 5 K/min. The reduction temperatures of the supported Group 8–10 metals and Cu/ZnO catalysts were 773 and 523 K, respectively.
The supported Pd catalysts were prepared by incipient wetness impregnation of acetone-diluted Pd(AcO)2 (Sigma 99.97% Pd) onto pure zinc and cerium oxides, as well as on a composite of both oxides, at room temperature (RT). 2 wt% Pd was added to the pure ZnO, CeO2, and the ZnO–CeO 2 composite. After vacuum drying (333 K, 2 h), the impregnated supports were decomposed in the glass reactor using synthetic air, heating from 298 to 673 K at 3 K/min and then holding 673 K for 2 h.
The sample was successively impregnated with an aqueous solution of Pd(NO3)2 Æ xH2O; the loading of palladium was fixed to 1% and 2% w/w respectively. The samples were calcined at 623 K and reduced with hydrogen (40 ml/min) at 673 K for 2 h (heating rate of 5 K/min). The obtained catalysts were identified as HTZAPd1, HTZAPd2.
2.1 Aerosol synthesis of mixed oxide powders The Pd Zn mixed oxide powders were synthesized using the aerosol method as described by Peterson et al. [8]. Four precursor solutions were prepared by mixing Pd nitrate solution (Sigma Aldrich #380040) containing 4.5- wt% Pd in 10-wt% nitric acid with ZnO powder (Sigma Aldrich #204951) at atomic Pd:Zn ratios of 100:0, 73:27, 59:41 and 39:61. The 10-wt% nitric acid solution was atomized via a Walgreen ultrasonic humidifier by immersing a Nalgene bottle into the water reservoir. The droplets produced were carried through a 2.54 cm O.D. 80 cm quartz tube by a vacuum pump attached at the end of the quartz tube. The quartz tube was positioned inside a three-zone 80 cm tube furnace (600 °C, 700 °C, 600 °C). The droplets within the furnace went through various drying steps with the final product deposited on a heated Teflon filter (80 °C). The aerosol system was operated until approximately 90% of the solution was expended. The deposited powder was removed from the filter and underwent a heat treatment in 100 sccm of flowing air at 200 °C for 2 hours to decompose any residual nitrates.
Experimental Al2O3 supported Pd–ZnO catalysts were prepared using a onestep co-impregnation method. Specifically, a concentrated palladium nitrate solution (20.19 wt% Pd, Engelhard Corp.) was mixed with Zn(NO3)26H2O (99.5%, Aldrich) at 60 8C. A neutral g-Al2O3 support (Engelhard Corp.) with a BET surface area of 230 m2 g1 was pre-calcined at 500 8C for 2 h and kept at 110 8C prior to the incipient-wetness impregnation step. The support was impregnated at 60 8C with an appropriate amount of the pre-mixed Pd and Zn nitrate solution to obtain the final products with various Pd loadings (7.3–13.2 wt%) and Pd/Zn molar ratios (0.25–0.76) while keeping the total weight percentage of Pd and Zn constant (25 wt%). The wet sample was kept at 60 8C for 1 h before drying in air at 110 8C overnight. The dried sample was then calcined at 350 8C for 3 h. For comparison purposes, a commercial LTS CuZnAl catalyst and Pt-metal-based WGS catalyst were also studied.
Monometallic 4 wt % Pd/ZrO2 was also prepared by wet impregnation for comparison purposes. A solution of a calculated amount of Pd(O2CCH3)2 was prepared with chloroform; then the appropriate amount of the ZrO2 support was added to the solution. The impregnated samples were dried overnight at 120 C, and calcined for 1 h in O2 atmosphere before being annealed in H2 flow for 2 h at 400 C.
Catalyst preparation The catalysts were prepared by incipient-wetness impregnation using commercial g-Al2O3, MgO, Fe2O3, La2O3 and CeO2 as catalyst support. The Pt and In2O3 co-supported catalysts were prepared through impregnating the above catalyst supports with H2PtCl6 and In(NO3)3 aqueous solution, kept static at room temperature for 12 h, and then dried at 120 C overnight, finally calcined at 400 C for 2.0 h in Air. Pt or In2O3 mono-supported catalysts were synthesized by the same above method except that impregnating the catalyst supports with the corresponding H2PtCl6 or In(NO3)3 aqueous solution. The obtained catalysts were denoted as xA/yB/ MOx, where A and B refer to different metals while x and y refer to the corresponding loading amount (wt.%), and MOx refer to supports (g-Al2O3, MgO, Fe2O3, La2O3 and CeO2). The loading amounts of Pt and In2O3 co- or mono-supported catalysts were fixed at 1.0 wt% for Pt and 3.0 wt% for In2O3.
2.1. Catalyst Preparation. The (CeO2)0.8(Sm2O3)0.2 (CS) support was prepared by ball-milling CeO2 and Sm2O3 for 24 h. 99.9% purity CeO2 (Aldrich) and Sm2O3 (Acros Organics) were used. A fraction of the support material was calcined by heating in air to 800 C over 5 h and maintaining the material at this temperature for 2 h, while the other was calcined by heating to 1000 C in 10 h and maintaining this temperature for 5 h. The calcination temperatures were chosen to promote solid state reaction. Two 2 wt % loaded Pd catalysts were prepared by incipient wetness impregnation of the supports calcined at 800 and 1000 C (named Pd/CS-800 and Pd/CS-1000, respectively). Aqueous solutions of H2PdCl4 (pH 1) of appropriate concentration were used. After impregnation, the catalyst precursors were dried overnight at room temperature, then at 120 C for 2 h and calcined at 400 C for a further 2 h. The heating rate was 100 C h-1. The activation of the catalysts was carried out by reduction using a 20% H2/He stream at a flow rate of 50 cm3 min-1 (STP).
Conventional Pt/ZnO, Pt/Al2O3, Pd/ZnO, Pd/Al2O3 catalysts with 1 wt% metal were also prepared for comparison purposes by wet impregnation of ZnO or Al2O3 with aqueous solutions of Pt(NH3)4(NO3)2 and (NH3)4Pd(NO3)2, respectively. The dried powders were calcined in air at 773 K for 6 h using a heating ramp of 3 K min1.
