Repository: Shaoruisun/inorganic_synthesis_routes

# inorganic_synthesis_routes
This project aims to develop an automated tool for extracting synthesis step information from scientific papers. By leveraging regular expression and information extraction techniques, the tool analyzes the text in research papers to identify descriptions of synthesis steps and extract key synthesis conditions and step sequences.

#Installation

pip install -r requirements.txt

If you encounter missing dependencies while running your code or program, you can use the pip command to install those dependencies. Here's

#Data Preparation: 

The references for 79 articles are provided in the 'ArticleID.docx' file. You can prepare the PDF full-texts and place them in a folder named 'pdf_79'. Then, run the code in the 'main_code.ipynb' file. Please note that the file 'CPP_true.xlsx' contains manually extracted paragraphs, and 'EntityInformation_true.xlsx' contains manually extracted entities, which are intended for comparison with the results obtained using regular expression extraction.

File: other.txt (part 1 of 3)
The BET surface areas were determined using a   Micromeritics ASAP 2010 analyzer with N2 as the sorbate.   The materials were degassed in vacuo at 250 8C until the   static pressure remained less than 3 mm Hg prior to analysis.   Powder X-ray diffractions of the samples were obtained   using a Rigaku Rotaflex DMAX-B rotating anode X-ray   diffractometer with a Cu Ka radiation source operated at   40 kV and 100 mA. The 2u angles that were scanned ranged   from 108 to 908.   Temperature programmed reduction (TPR), temperature   programmed desorption (TPD) and chemisorption experiments were conducted using a Micromeritics ASAP 2910   sorption analyzer. For the TPR experiments, 100 mg of the   catalyst was heated from ambient temperature to 600 8C at   8 8C/min in a mixture of 5% H2/Ar flowing at 20 ml/min. Hydrogen consumption was monitored using a thermal conductivity detector (TCD). A cold trap placed before the TCD was used to remove water from the exit stream. Before carrying out the TPD experiments, the catalysts and the oxide supports were reduced at 200 8C in 5% H2/Ar flowing at 20 ml/min then cooled in flowing He (20 ml/min). This reduction temperature was selected based on the TPR results. The pretreated materials were saturated with CO2 (Matheson), 10% NH3/He (Scott) or He at room temperature for 30 min (20 ml/min) prior to the CO2 TPD, NH3 TPD and He TPD experiments, respectively. The He TPD experiments were used to determine the products of decomposition of the materials. The samples were flushed with He flowing at 20 ml/min for 30 min, then the temperature was increased to 600 8C at a rate of 10 8C/min. Gases that desorbed were monitored using the TCD. Pulsed H2 chemisorption experiments were performed using a mixture of 10% H2 in Ar. Conditions were selected to avoid or minimize the formation of palladium hydride [22]. The catalysts were pretreated in a manner similar to that used prior to the TPD experiments. The materials were then cooled and flushed with He for 1 h prior to the chemisorption experiments.  
The infrared spectra were collected using a Thermo Nicolet Nexus 670 FT-IR instrument equipped with a mercury cadmium telluride (MCT) detector. The instrument had a smart collector DRIFTS accessory with an environmental chamber fitted with ZnSe windows capable of carrying out in situ reaction experiments. Typically, 256 scans were collected at a resolution of 2 cm1 to achieve sufficient signal to noise ratios. The catalysts were reduced at 200 8C in 4% H2 (balance N2), degassed in N2 and cooled to room temperature. A background spectrum for the reduced catalyst was taken at ambient temperature in flowing N2 before introducing the reactant mixture. To produce the reactant mixture, streams containing CH3OH and H2O were combined. The CH3OH containing stream was produced by passing N2 flowing at 50 ml/min through a CH3OH saturator maintained at 0 8C. Another stream of N2 flowing at 50 ml/min was passed through a H2O saturator held at 30 8C. The two streams were mixed and the resulting gas containing 2% CH3OH and 2% H2O (balance N2) was fed to the DRIFTS cell. After subjecting the catalysts to the reactant mixture at 230 8C for 1 h, the reaction was quenched to room temperature in the reaction gas. The gas phase species were removed by purging with N2 for another hour prior to collecting the spectra. The sample spectrum was obtained by subtracting the background spectrum from the single beam sample spectrum.
The catalytic activity measurements were performed at atmospheric pressure in a 5 mm I.D. U-tube quartz reactor. Approximately 30 mg of the catalyst was placed in a quartz wool plug inside the reactor. The reactor was then placed in a furnace. The temperature of the reactor was measured usinga K-type thermocouple contacting the catalyst bed and controlled using an Omega CN4431 temperature controller connected to the furnace. The catalysts were pretreated using conditions described in the previous section. The reactor was then brought to the desired temperature in order to measure the catalytic activity.
A premixed CH3OH and H2O (1:1 mol) stream was fed to the reactor using an isocratic Series II HPLC pump. Nitrogen (Ultra High Purity grade) from a Tylan FC-260 mass flow controller was mixed with the methanol–water stream and all the lines in contact with the resulting stream were heated to at least 110 8C to avoid condensation. The composition of the reactant stream before entering the catalyst bed was 11.5% CH3OH, 11.5% H2O, and balance N2. The gas hourly space velocity based on the CH3OH flow was 5450 h1. This was sufficiently high to ensure differential conversion during MSR over all the catalysts tested.
Product gas analysis was achieved using a HewlettPackard 5890 gas chromatograph equipped with a TCD. Argon was used as the carrier gas and separation of the constituents was achieved using a carboxen-1000 column (Supelco). The compositions of CO2, CO and H2 were calculated based on calibration standards. The lower detection limit for CO was 0.5%. The amount of CH3OH consumed was calculated from the CO and CO2 flow rates in the reactor effluent. The CO2 selectivity was defined as the ratio of the molar rate of CO2 formation to the molar rate of CH3OH consumption. The inlet composition and overall space velocity for reactions involving potential intermediates were chosen in order to simulate conditions during MSR. However, the conditions did not always result in differential conversions for the potential intermediates.
BET measurement (N2 adsorption/desorption) was obtained using an Autosorb-1 (Quantachrome) apparatus. X-ray diffraction (XRD) patterns were collected on a Philips X’Pert MPD (Model PW3040/00) diffractometer using Cu Ka radiation. The diffraction patterns were analyzed using Jade 5 (Materials Data, Livermore, CA) and the Powder Diffraction File database (International Centre for Diffraction Data, Newtown Square, PA). The crystallite sizes were determined from the diffraction data using the Scherrer equation and a Gaussian shape factor of 0.9. All peaks above the background were profile-fitted using Pearson VII models with an exponent of 1.5. The full widths at half maximum (FWHMs) were corrected for instrumental broadening, and the instrument function was determined from a measurement of NIST SRM 640b (Silicon) under the study conditions. The corrected FWHMs of all peaks were utilized in the Scherrer calculations, so the reported crystallite sizes are independent of direction (hkl) and represent average values in all cases.
Methanol steam reforming activity was tested in a 4 mm I.D. quartz microcatalytic reactor. A mixture of methanol and water (weight ratio of 1:1) was introduced at a gas hourly space velocity (GHSV) of 36000 h 1. The gaseous product containing CO, CO2, and H2 was separated using molecular sieve 5A PLOT (MS-5A) and PoraPLOTQ columns, and was analyzed on-line by Hewlett Packard Quad Micro gas chromatograph (Model Q30L) equipped with a thermal conductivity detector. Methanol conversion was calculated based on the flow rate and gaseous product compositions of the dry reformate, monitored on-line by a flow meter and the gas chromatograph aforementioned.
Catalysts Characterization. ZnO samples and Pd/ ZnO catalysts were characterized using XRD, N2-sorption, TEM/HRTEM, and CO-FTIR. No apparent catalyst deactivation was observed for all the catalysts studied within the 4-5 h of investigated time on stream (TOS). All the spent Pd/ZnO catalysts are characterized by XRD and TEM/HRTEM. For in situ tests of CO-FTIR, pretreatment of catalysts was similar to that used during the MSR reaction. X-ray diffraction (XRD) spectra were recorded using a Philips X’pert MPD (model PW3040/00) diffractometer with copper anode (Kα1 = 0.154 05 nm) and a scanning rate of 0.04° per second at 2θ = 20°-70°. The diffraction patterns were analyzed using Jade 5 (Materials Data Inc., Livermore, CA) and the Powder Diffraction File database (International Center for Diffraction Data, Newtown Square, PA). The particle size of the ZnO crystals was estimated from the XRD patterns using the Scherrer equation (d = 0.89λ/(B cos θ), where λ is the wavelength of Cu Kα radiation, B is the calibrated full width at half-maximum (fwhm) of the peak in radians, and θ is the diffraction angle of the crystal plan). Nitrogen sorption experiments were recorded on a Micromeritics TriStar II 3020 Automatic Physisorption Analyzer. Before adsorption analysis, samples were degassed under vacuum at 573 K for 1 h. Transmission electron microscopy (TEM) was conducted using a JEOL 2010 high-resolution analytical electron microscope operating at 200 kV with a LaB6 filament. To determine the average number particle size of Pd or PdZn, we counted a few hundred (300-500) particles in the different images. Scanning and high-resolution transmission electron microscopy (STEM and HRTEM) were performed on a JEOL 2010F FASTEM field emission gun scanning transmission electron microscope equipped with EDS. The probe size of 0.3 nm was used for imaging, and 1.0 nm for analytical work; and accelerating voltage was 200 kV. Pdf’s 01-072-2936, 00-046- 1043, and 00-036-1451 were used to index PdZnβ, PdZnα, and ZnO, respectively.
CO-FTIR was used to probe surface composition of the catalysts by CO adsorption at room temperature, followed by Fourier transform infrared spectroscopy (FTIR).35 FTIR spectra were recorded with a Bruker spectrometer, equipped with a MCT detector (resolution, 4 cm-1, 128 scans). The samples pressed into a pellet were first pretreated under H2 for 2 h at the corresponding temperature. During this pretreatment, the sample was alternately exposed to H2 for 30 min and evacuated under vacuum for 15 min. After that, the temperature was cooled to room temperature, and small doses of CO were progressively added until saturation of the catalyst surface occurred.
Catalytic Reaction. Methanol steam reforming reactions were evaluated in a 4 mm i.d. quartz tube reactor at 250 °C, described elsewhere.6 100 mg of Pd/ZnO-N or 200 mg of Pd/ZnO-P catalysts were loaded between two layers of quartz wool inside the reactor. To achieve intermetallic PdZn with comparable particle size, all the Pd/ZnO-N catalysts and 1% Pd/ZnO-P were reduced in situ under 10% H2/N2 at 400°C for 2 h, and 350 °C was used for the reduction of 4.8% Pd/ ZnO-P and 9.1% Pd/ZnO-P. Following the reduction, these catalysts were cooled to 250 °C for catalytic evaluations. A premixture feed of water/methanol (molar ratio of 1.8:1) was pumped into a vaporizer operating at 180 °C and carried into the reactor by flowing N2. Different flow rates of the liquid feed (0.3-2 mL/h) were used while keeping the methanol/water/ N2 partial pressure constant (6.4 mol% methanol). Reaction products (H2, CO, CO2) were analyzed by using an online Micro-GC (MicroGC 3000A) equipped with TCD detectors.
Steam reforming of methanol over the catalysts was carried out in a fixed bed flow reactor system at atmospheric pressure. The composition of feeding gas was as follows—CH3OH: 6.2 vol.%, H2O: 8.7 vol.% (Ar balance), GHSV: 12 000 or 24 000 cm3 h-1 g-1. The catalyst weight was 0.1 or 0.05 g. The products were analyzed by on-line gas chromatograph systems equipped with TCD detectors (Shimadzu GC-8A and GC-9A). Molecular sieve 5A was used for H2 and CO, and Porapak Q was used for CO2, HCHO, CH3OH and HCOOCH3. The sampling of the effluent gas was carried out after 1 h at each temperature. The catalyst activity reached the steady-state conditions. Selectivity to the carbon-containing products is determined on the basis of carbon mol. Water gas shift reaction (WGSR) was carried out in the same reactor system. The feeding gas composition was as follows—CO: 6.2 vol.%, H2O: 6.2 vol.% (Ar balance), GHSV: 12 000 cm3 h-1 g-1. The catalyst weight was 0.1 g. Decomposition of methanol was also carried out in the same reactor system; here the feeding gas composition was as follows—CH3OH: 6.2 vol.% (Ar balance), GHSV: 12 000 cm3 h-1 g-1. The catalyst weight was 0.1 g. Methanol and H2O were obtained from Wako Chemicals. They were also used without further purification. Life test in steam reforming of methanol was performed in the same reactor system and the feeding gas composition was as follows—CH3OH: 6.2 vol.%, H2O: 8.7 vol.% (Ar balance), GHSV: 24 000 cm3 h-1 g-1, reaction temperature: 523 K. The catalyst weight was 0.05 g. All the reactant gases were purchased from Takachiho Trading Co. Ltd. and were research grade. The gases were used without further purification.
X-ray diffraction (XRD) measurements were carried out using an X-ray diffractometer (PHILIPS, Philips X’Pert MRD) with Cu K (40 kV, 20 mA) radiation. The mean particle size of the supported metal was calculated from the XRD line broadening measurement using the Scherrer equation [15,16]. Transmission electron microscope (TEM, JEOL 100CX) observation was carried out for the Zn–Pd/C and Pd/ZnO catalysts after H2 reduction at 673 K and after the life test in methanol steam reforming for 50 h. The mean Pd–Zn alloy particle size from TEM was calculated by using the volume–area mean diameter [18]. The amount of the irreversible CO adsorption (CO/Pd) was measured in a vacuum system (dead volume: 65 cm3, sample weight: 0.030 g) by the volumetric method. The samples are pretreated in pure H2 reduction at 673 K for 1 h at atmospheric pressure. The equilibrium pressure of CO was 0.3–1.0 kPa. The details of the experimental procedure have been described in the previous reports [18,22].
Steam reforming of methanol over the catalysts was carried out in a fixed bed flow reactor system at atmospheric pressure. The composition of feeding gas was as follows—CH3OH: 6.2 vol.%, H2O: 8.7 vol.% (Ar balance), GHSV: 12 000 or 24 000 cm3 h-1 g-1. The catalyst weight was 0.1 or 0.05 g. The products were analyzed by on-line gas chromatograph systems equipped with TCD detectors (Shimadzu GC-8A and GC-9A). Molecular sieve 5A was used for H2 and CO, and Porapak Q was used for CO2, HCHO, CH3OH and HCOOCH3. The sampling of the effluent gas was carried out after 1 h at each temperature. The catalyst activity reached the steady-state conditions. Selectivity to the carbon-containing products is determined on the basis of carbon mol. Water gas shift reaction (WGSR) was carried out in the same reactor system. The feeding gas composition was as follows—CO: 6.2 vol.%, H2O: 6.2 vol.% (Ar balance), GHSV: 12 000 cm3 h-1 g-1. The catalyst weight was 0.1 g. Decomposition of methanol was also carried out in the same reactor system; here the feeding gas composition was as follows—CH3OH: 6.2 vol.% (Ar balance), GHSV: 12 000 cm3 h-1 g-1. The catalyst weight was 0.1 g. Methanol and H2O were obtained from Wako Chemicals. They were also used without further purification. Life test in steam reforming of methanol was performed in the same reactor system and the feeding gas composition was as follows—CH3OH: 6.2 vol.%, H2O: 8.7 vol.% (Ar balance), GHSV: 24 000 cm3 h-1 g-1, reaction temperature: 523 K. The catalyst weight was 0.05 g. All the reactant gases were purchased from Takachiho Trading Co. Ltd. and were research grade. The gases were used without further purification.
X-ray diffraction (XRD) measurements were carried out using an X-ray diffractometer (PHILIPS, Philips X’Pert MRD) with Cu K (40 kV, 20 mA) radiation. The mean particle size of the supported metal was calculated from the XRD line broadening measurement using the Scherrer equation [15,16]. Transmission electron microscope (TEM, JEOL 100CX) observation was carried out for the Zn–Pd/C and Pd/ZnO catalysts after H2 reduction at 673 K and after the life test in methanol steam reforming for 50 h. The mean Pd–Zn alloy particle size from TEM was calculated by using the volume–area mean diameter [18]. The amount of the irreversible CO adsorption (CO/Pd) was measured in a vacuum system (dead volume: 65 cm3, sample weight: 0.030 g) by the volumetric method. The samples are pretreated in pure H2 reduction at 673 K for 1 h at atmospheric pressure. The equilibrium pressure of CO was 0.3–1.0 kPa. The details of the experimental procedure have been described in the previous reports equation [15,16]. Transmission electron microscope (TEM, JEOL 100CX) observation was carried out for the Zn–Pd/C and Pd/ZnO catalysts after H2 reduction at 673 K and after the life test in methanol steam reforming for 50 h. The mean Pd–Zn alloy particle size from TEM was calculated by using the volume–area mean diameter [18]. The amount of the irreversible CO adsorption (CO/Pd) was measured in a vacuum system (dead volume: 65 cm3, sample weight: 0.030 g) by the volumetric method. The samples are pretreated in pure H2 reduction at 673 K for 1 h at atmospheric pressure. The equilibrium pressure of CO was 0.3–1.0 kPa. The details of the experimental procedure have been described in the previous reports.
X-ray diffraction experiments were performed ex situ under ambient conditions using a Siemens D5000 Spectrometer and Cu K a radiation (1.54178 A˚ ) at 300 K
X-ray diffraction (XRD) Powder X-ray diffraction was conducted on a STOE-STADIP-MP powder diffractometer in Bragg–Brentano geometry (Cu Ka1-radiation, Ge(111) monochromator) from 2h = 5 to 100. To increase the surface sensitivity of the measurements, the sample was measured under grazing incidence conditions, using 5 between the surface and the incoming beam.
Energy-dispersive X-ray spectroscopy Surface morphology and chemical homogeneity of as-prepared thin film GaPd2 flakes have been investigated by scanning electron microscopy (JEOL 6610, W-cathode) equipped with silicon drift detector (SDD) for energy-dispersive X-ray spectroscopy (Noran 7 system, ThermoFisher).
2.4. The HZB/BESSY II setup The HZB/BESSY II system [19] (at beamline ISISS-PGM) allowed us to perform in situ photoelectron spectroscopy up to 1 mbar total reactant pressure. It is equipped with differentially pumped electrostatic lenses and a SPECS hemispherical analyzer. The sample is positioned inside the high pressure/analysis chamber 2 mm away from a 1 mm aperture, which is the entrance to the lens system separating gas molecules from photoelectrons. Binding energies (BE) were generally referred to the Fermi edge recorded after each core level measurement. Samples were mounted on a transferable sapphire holder. The temperature was measured by a K-type Ni/NiCr thermocouple spot-welded to the side of the sample, and temperature-programmed heating was done by an IR laser from the rear. Sample cleaning by a mild Ar+ sputter treatment (1.5 min at 5 lA, 104 mbar) is sufficient to remove the ambientinduced carbonaceous/Ga(ox) layer. Mild conditions are needed in order to avoid major loss of film thickness. Subsequent annealing up to 673 K restores the clean surface. The sensitivity of the simultaneous MS detection of the reaction products at HZB/BESSY II was not sufficient to extract reliable reaction rate and selectivity data for H2/CO/CH2O/CO2, mainly because of an unfavorable ratio of the large total reactant flow through the XPS high-pressure cell (which is generally operated in constant flow mode) relative to the minor amounts of products formed on the low surface area and low activity catalyst. However, ‘‘connecting’’ experiments performed in the setup in Innsbruck (see below) using the same conditions with respect to initial reactant pressures and reaction temperature range, allowed to assess a possible ‘‘pressure gap’’ effect and provided a reliable connection between the data obtained in either experimental setup. The thickness of the Ga2O3 layer was calculated using the SRD 82 NIST database for estimating the electron attenuation lengths (EAL) for Ga2O3 and GaPd2. On the basis of the density of both GaPd2 (10.89 g cm3) and Ga2O3 (6.4 g cm3) and the asymmetry parameter for the Ga 3d peak (taken from the ELETTRA-Database; 0.8485 for a photon energy of 170 eV) electron attenuation lengths of 5.1 Å for GaPd2 and 4.1 Å for Ga2O3 resulted. The Ga2O3 thickness was subsequently calculated using the program XPS Thickness Solver.
Innsbruck experimental setup
The UHV system with attached all-glass high-pressure reaction cell [26] is designed for catalytic studies up to 1 bar on a larger piece of 1.8 cm  2 cm polycrystalline Pd foil, allowing us to detect reaction products and even minor intermediates with high sensitivity, either by discontinuous sample injection into the gas chromatography–mass spectrometry (GC–MS) setup (HP G1800A) or by direct online MS analysis of the reaction mixture via a capillary leak into the GC/MS detector. The system consists of an UHV chamber with a long-travel Z-manipulator and a small-volume Pyrex glass reactor (52 ml, no hot metal components) attached to the outside of the UHV chamber and accessible via a sample transfer port. The UHV chamber is equipped with an XPS/Auger/ISS spectrometer (Thermo Electron Alpha 110) and a standard double Mg/Al anode X-ray gun (XR 50, SPECS), an electron beam heater, an ion sputter gun, and a mass spectrometer (Balzers). For controlled In deposition, a home-built In evaporator was attached, which consists of a small boron nitride crucible filled with In metal (99.999%, Goodfellow) and heated by electron bombardment. A water-cooled quartz-crystal microbalance monitored the amount of deposited In. The UHV-prepared samples are thereafter transferred by means of a magnetically coupled transfer rod from the UHV sample holder to a Pyrex glass sample holder used inside the all-glass reaction cell. With this all-glass setup of the ambient-pressure reaction cell, no wires or thermocouples are connected to the sample during catalytic measurement (thermocouple mechanically contacted at the outside). Accordingly, background (blind) activity of the reaction cell is routinely checked and no conversion was observed for all test reactions. A detailed graphic representation of the ambient-pressure reaction cell setup is provided in the Supplementary material (Fig. S1). The main chamber is pumped by a turbomolecular pump, an ion getter pump, and a titanium sublimation pump to a base pressure in the low 1010 mbar range. High-purity gases (H2, O2, Ar: 5.0) were used as supplied from Messer–Griesheim and dosed via UHV leak valves. The high-pressure cell is evacuated sequentially by a rotary pump (via LN2 cooled zeolite trap) and then via the main chamber down to UHV base pressure and can be heated from outside to 723 K with an oven covering the cell. For better mixing of the reactants, the high-pressure cell is operated in circulating batch mode. By using an uncoated GC capillary attached to the high-pressure cell, the reaction mixture in the close vicinity of the sample is analyzed continuously by the electron ionization detector (EID) of the GC/MS system. For quantitative measurement of H2, we used (in parallel to the EID) an additional Balzers QMA 125 detector specifically tuned for optimum H2 detection. EID and QMS signals of methanol, CO2, CO, H2, and CH2O were externally calibrated and corrected for fragmentation (i.e., CO and CH2O fragments for methanol and CO fragment for CO2). A polycrystalline palladium foil (Goodfellow, purity 99.999%, 0.125 mm thick, size 3.5 cm2) was cleaned on both sides by successive cycles of Ar+ ion bombardment (6.0  105 mbar Ar, 503 eV, 1 lA sample current), oxidation (5.0  107 mbar O2, T = 1000 K), and annealing in hydrogen (5.0  107 mbar H2, T = 700 K) and in vacuum (T = 1000 K) until no impurities (surface carbon) were detected by AES and XPS. Details of the preparation of the PdIn multilayer intermetallic phase will be given in Section 3.1. Methanol and methanol/water mixtures were degassed by repeated freezeand-thaw cycles. All MSR reactions were conducted with methanol/water mixtures of a 1:10 composition of the liquid phase. This corresponds to a room temperature partial pressure ratio of methanol/water = 1:2, as verified by mass spectrometry.
The catalytic experiments were performed in a temperatureprogrammed manner, that is, the reaction cell was heated at a constant linear rate of 8 K/min to the final temperature of 623 K and then kept isothermal at this temperature for 20 min. Experimental details will be given in context with the individual reaction runs. The advantage of the temperature programmed reaction (TPR) runs is that pronounced selectivity changes can be monitored via the partial pressure changes as a function of the reaction temperature, yielding useful qualitative information about changes of the reaction mechanism and the catalyst state. From the product partial pressures vs. time plots, the reaction rates were obtained by differentiation and are usually given in partial pressure change per minute (mbar/min), but whenever desired, the ‘‘idealized’’ turnover frequencies (TOF’s) given in molecules per site and second (site1 s1) can be calculated by multiplication of the partial pressure change with a factor f = 4.8, for example, a reaction rate of 1 mbar/min corresponds to a TOF of 4.8 site1 s1. One ‘‘idealized active site’’ is viewed as a hypothetical Pd–In pair of surface atoms on the 1:1 intermetallic surface. Since this estimation yields the maximum conceivable number of active sites, the so-derived TOF values represent the lowest estimation limit. As a basis, we assumed a total number of potential catalytic surface sites Ns = 5  1015 on the entire 1:1 PdIn surface area of 7 cm2 on the basis of equally distributed (111) and (100) facets. The conversion factor is based on the partial pressures of the reaction products already corrected for the temperature change in the reaction cell during the TPR run and for the steady removal of a fraction of the reaction mixture through the capillary leak. The correction has been achieved by adding 30 mbar Ar inert gas at the beginning of the reaction run and monitoring the m/z = 40 Ar intensity throughout the whole experiment. The Ar intensity over time then was used to recalculate the changes of the molar amounts of all products and reactants as referred to the initial state (before TPR start, reactor volume 60.6 ml and 300 K in the whole re-circulating batch system).
In situ XPS experimental setup The in situ XPS system [27] at the beamline ISISS-PGM of BESSY II allowed us to perform in situ photoelectron spectroscopy up to 1 mbar total reactant pressures. It is equipped with differentially pumped electrostatic lenses and a SPECS hemispherical analyzer. The sample is positioned inside the near ambient-pressure chamber 2 mm away from a 1 mm aperture, which is the entrance to the lens system separating gas molecules from photoelectrons. Binding energies (BEs) were generally referred to the Fermi edge recorded after each core level measurement. Samples were mounted on a transferable sapphire holder. The temperature was measured by a K-type Ni/NiCr thermocouple spot-welded to the side of the sample and temperature-programmed heating was done by an IR laser from the rear. Sample cleaning procedures consisted of repeated cycles of Ar+ sputtering at room and elevated temperatures, annealing up to 950 K in UHV, and exposure to O2, followed by flashing at 950 K for 60 s in UHV. The cleanliness of the Pd foil substrate was checked by XPS. The sensitivity of the simultaneous MS detection of the reaction products at NAP-XPS setup was not sufficient to extract reliable reaction rate and selectivity data for H2/CO/CH2O/CO2, mainly because of an unfavorable ratio of the large total reactant flow through the XPS high-pressure cell (which is generally operated in constant flow mode) relative to the minor amounts of products formed on the low surface area catalyst (only 0.5 cm2 PdIn intermetallic surface on Pd foil). However, ‘‘connecting’’ experiments performed in the Innsbruck setup using the same conditions with respect to initial reactant pressures, PdIn NSIP preparation and reaction temperature range, allowed to assess a possible ‘‘pressure gap’’ effect and provided a reliable connection between the data obtained in either experimental setup.
Catalytic measurements in methanol steam reforming as well as catalyst activation treatments of all samples were performed in an NI Labview-automatized recirculating batch reactor of about 8 ml volume [7]. The system allows automated pretreatment cycles (oxidative and reductive) and reaction sequences. As the measurements should in principle allow assessing the contribution of different oxide-supported Pd-Ga alloys to the activity and selectivity in methanol steam reforming, activation treatments typically used for supported Pd catalysts to induce the formation of the potentially selective Pd-Ga alloy phase(s) were chosen [3]. Standard activation treatments therefore include oxidation in 1 bar O2 at 673 K followed by reduction in 1 bar H2 at varying temperature. For thin films, reduction temperatures between 373 K and 773 K were usually applied. Pd/Ga2O3 powder samples were treated in hydrogen at temperatures as high as 923 K.
The catalytic measurements were performed using a quadrupole mass spectrometer (Balzers QMG 311) attached to the circulating batch Duran glass reactor via a capillary leak. All methanol steam reforming reactions were conducted with methanol/water mixtures of a 1:9 composition of the liquid phase at room temperature. The gas phase compositions of a variety of different liquid mixtures have been empirically determined by mass spectrometry. On the basis of these measurements we could derive that the volumetric 1:9 mixture corresponds to a gas phase composition of 1:2 = methanol:water at room temperature. All methanol/water mixtures were degassed by repeated freezeand-thaw cycles. For each catalytic methanol steam reforming experiment, to about 50 mbar methanol/water mixture, 7.5 mbar Ar (to be measured at m/z = 40) was added to account for the decrease of the mass spectrometer signal due to the continuous gas withdrawal through the leak. Finally, He was added to 1 bar total pressure.
The molecular masses m/z =2 (H2), 16 (CH4), 18 (H2O), 28 (CO/N2), 29 (CH3OH/HCOOH), 30 (CH2O), 31 (CH3OH/CH2O), 32 (CH3OH/O2), 40 (Ar) and 44 (CO2), 45 (HCOOH) and 46 (HCOOH) were routinely collected. All mass spectrometer signals of CH3OH, CO2, CO, and H2 were externally calibrated and corrected for fragmentation in the mass spectrometer. This includes m/z = 28 for both CO2 and CH3OH and m/z = 45 for CO2. The mass m/z = 28 is therefore only influenced by CH3OH, CO2, and the formed CO via the reaction itself. In order to account for the partial adsorption of methanol and water on the stainless steel parts of the reaction system, all catalytic measurements include a 15 minute equilibration period in the starting mixture prior to each measurement. For methanol steam reforming, both temperature-programmed conversion and conversion versus time under isothermal conditions were monitored. In each case, the catalyst was exposed to the reaction mixture and the temperature was ramped with 5 K/min to the final value. For the partial pressure change versus time experiments, the product formation was monitored for 1 hour each at fixed reaction temperature. All the catalytic experiments were also corrected for the activity of the catalyst holder containing only quartz wool (almost negligible, at maximum 1 % conversion based on CO2 formation after 1 h). For data evaluation, the relative intensities of the mass spectrometer signals were converted into partial pressures via external calibration using gas mixtures of defined partial pressures.
Catalytic Performance Measurement. Catalyst’s activity and selectivity of steam reforming of methanol was conducted with a fixed-bed flow reactor at atmospheric pressure using 0.1 g of the catalyst in the temperature range of 403-523 K. The catalyst was first reduced in a stream of H2 (30 mL/min) from room temperature to 623 K with a heating rate of 10 K min-1. It was kept at this temperature for 2 h before cooling to the reaction temperature. The mole ratio of H2O/CH3OH is 1:1, and the space velocity was controlled at 18 000 mL h-1 g-1. The components of the effluent passed through a condenser and were then introduced to a gas. chromatogram (GC). The GC was equipped with two packed columns (Porapak Q, 5A molecule sieve) and one thermal conductivity detector (TCD). Three runs were performed to obtain a consistent result for every component peak area at each temperature point. The catalytic activity was expressed by the degree of CH3OH conversion, and hydrogen yield was calculated from the material balance. Meanwhile, CO2 selectivity [SCO2 (%)] was determined using the SCO2 (%) ) PCO2/(PCO2 + PCO) formula, where PCO2 and PCO are the partial pressures of CO2 and CO of gas production, respectively.
Characterization. Low- and wide-angle XRD patterns were obtained on a D8 Advance diffractometer (Bruker, Germany) with Ni-filteredCuKRradiation(40kV,40mA).N2adsorption-desorption isotherms were collected on an ASAP 2020 (Micrometrics) surface area and pore size analyzer at -196 C. Before the measurements, the samples were outgassed at 260 C in a vacuum for 6 h. The BET method was used to calculate the specific surface areas using desorption data. The pore size distributions (PSDs) were derived from the adsorption branches of the isotherms using the BarrettJoyner-Halenda (BJH) method. TPR was performed in an automatic apparatus (Chemisorb 2750) equipped with a TCD. The fresh catalyst (0.1 mg) was submitted to a heat treatment (10 C/min up to 600 C) in a mixture gas flow (50 mL/min) of H2/Ar (5:95 vol %). Previous to the TPR experiment, the samples were heat-treated under inert atmosphere at 350 C for 2 h. Fourier transform infrared (FTIR) spectra were obtained in the range of 400-4000 cm-1 on a Nicolet 5700 FTIR spectrometer using KBr pellets. Thermogravimetric analysis-differential thermogravimetry (TGA-DTG) was carried out in air flow using a DR-4P thermoanalyzer.
Characterization Total surface area was measured by the BET method from N2 adsorption by the single point method using a 30% N2/ He gas mixture, recorded at the temperature of liquid nitrogen. Temperature-Programmed Reduction (TPR) experiments were carried out on an automatic multitask unit RIG-100 from ISR INC equipped with a Thermal Conductivity Detector (TCD) with output to a computer. The oxidized catalyst (0.1 g) was placed in the reactor and purged with UHP Ar at room temperature and then the TPR measurement was performed using H2 (5%)/Ar gas mixture (30 mL/min). The temperature was increased at a rate of 10 C/min from room temperature to 700 C. The effluent gas was passed through silica gel to remove water before measuring the amount of hydrogen consumed during the reduction by the TCD. The signal was calibrated by 0.5 mL pulses of UHP H2 (5%)/Ar at the end of the experiment. For TPR of used catalyst, the sample was cleaned by He stream (30 mL/min) for 30 min at 500 C and cooled at room temperature, after this, the sample was purged with UHP Ar flow and the TPR was performed. X-ray diffraction (XRD) powder patterns were recorded in a Siemens D-5000 diffratometer, using Cu Ka (k = 0.15406 nm). The morphology and chemical composition of the samples were determined in a SEM-Philips XL-30, with resolution of 3.5 nm, fitted with energy dispersive X-ray Spectrometer (EDAX) at an acceleration voltage of 25 kV, obtaining the images with the backscattering electron signal. Before the analysis, the samples were fixed on aluminium specimen holder with an aluminum tape. A Transmission Electron Microscope (TEM) JEOL JEM 2010 with resolution point to point of 0.23 nm was used to determine the structure and lattice parameters of the metallic nanoparticles on the support. Before the analysis, the catalyst was grinded in an agate mortar. Then samples were prepared by powder dispersed in isopropanol solution by ultrasonic vibration and suspended on holey carbon copper grids of 300 mesh.
Catalytic Reaction The steady-state activity in the steam reforming of methanol reaction was performed in a conventional fixed-bed flow reactor (8 mm i.d.) using a commercial flow system RIG- 100-ISRI. The catalytic test was evaluated in a temperature range from 225 to 500 C at atmospheric pressure with 0.2 g of the catalyst placed in the reactor with a thermocouple in contact with the catalytic bed to control the temperature inside the catalyst. The sample was first activated in a stream of H2 (5%)/He (60 mL/min) from room temperature to 300 C with a heating rate of 10 C/min and held at this temperature for 1 h. The catalyst was brought up to the reaction temperature in He and the reaction mixture was introduced. For the SRM reaction, He was used and the total flow rate was kept at 60 mL/min (GHSV = 30,000 h-1 based on the total flow). This gas was added by means of a mass flow controller (RIG-100) and bubbled through a tank containing mixture of water and methanol, the partial pressure of CH3OH and H2O was 75 and 12.75 Torr respectively. The effluent gas of the reactor was analyzed by gas chromatography using TCD. A 2 m packed Porapack Q column able to detect water, methanol, methyl formate (MF) and CO2 was used. A cold trap was used to retain the liquids, for the reason these were not quantified. The gaseous products such as H2, CO, CH4 and O2 were detected with a molecular sieve 5 A˚ . The following equations were used to determine the methanol conversion and selectivity.
The steam reforming of methanol was carried out in a conventional flow reactor in a temperature range of 433–623 K under atmospheric pressure. The inlet partial pressures of methanol and water were both kept at 10.1 kPa. Nitrogen was used as a diluent. Gases in the effluent were analyzed with a gas chromatograph equipped with TCD and FID. The selectivity was evaluated on the carbon basis.
To examine the nature of the catalysts prepared, temperature-programmed reduction (TPR) was carried out in a flow of a hydrogen–argon mixture (4 vol.% H2). The catalyst was treated with a stream of hydrogen at room temperature. This treatment was continued until no hydrogen consumption was detected. Then the temperature of the catalyst was raised to 1023 K at a heating rate of 5 K min-1. Hydrogen from the reactor was analyzed on a gas chromatograph every 2 min and the amount of hydrogen consumed was determined.
The steam reforming and dehydrogenation of methanol were carried out in a conventional flow reactor at 493 and 473 K, respectively. For the steam reforming of methanol, the inlet partial pressures of methanol and water were both kept at 10.1 kPa. For the dehydrogenation of methanol, the inlet partial pressure of methanol was kept at 10.1 kPa. Nitrogen was used as a diluent. Gases in the effluent were analyzed by gas chromatography. The selectivity was evaluated on the carbon basis. In a similar fashion, dehydrogenation of ethanol was conducted in a flow of ethanol at an initial partial pressure of 20.2 kPa at 493 K. Experiments were also carried out in a stream containing HCHO or a mixture of HCHO=H2O at 373 K.
Temperature programmed reduction (TPR) of the catalysts was carried out in a flow of a hydrogen–argon mixture (4 vol% H2) at a heating rate of 5 K/min to 773 K. Hydrogen from the reactor was collected every 2 min in a sampling tube attached to the outlet of the reactor and analyzed by gas chromatography.
