Repository: Shaoruisun/inorganic_synthesis_routes

# inorganic_synthesis_routes
This project aims to develop an automated tool for extracting synthesis step information from scientific papers. By leveraging regular expression and information extraction techniques, the tool analyzes the text in research papers to identify descriptions of synthesis steps and extract key synthesis conditions and step sequences.

#Installation

pip install -r requirements.txt

If you encounter missing dependencies while running your code or program, you can use the pip command to install those dependencies. Here's

#Data Preparation: 

The references for 79 articles are provided in the 'ArticleID.docx' file.

File: other.txt (part 2 of 3)
X-ray diffraction (XRD) spectra of the catalysts were obtained using a JEOL JDX-8020 X-ray diffractometer, using Cu K radiation ð ¼ 0:15405 nmÞ: X-ray photoelectron spectra (XPS) were recorded using an ESCALAB-Mk2 (V.G. Scientific Co.) instrument. For the XPS measurements, a sample of the catalyst was pressed on a nickel holder coated with a gold, then placed in a reaction chamber, and reduced in a hydrogen stream to the specified temperatures under temperature-programmed conditions. The catalyst was then transferred to the analysis chamber without exposure to air and the spectra were recorded.
The number of metal surface sites of the Pd catalysts was determined by hydrogen chemisorption at 373 K to avoid hydride phase formation [40]. The turnover frequency for the hydrogen formation was estimated from the number of metal surface sites and the outflow rate of hydrogen.
Equipment The evaluation of catalytic performance was made at atmospheric pressure, using a thermostatized glass-lined stainless steel microrreactor (length: 65 mm, I.D.: 3.5 mm). An equimolar mixture of the liquid reactants, CH3OH/H2O, together with a stream of helium diluent, was continuously fed to an evaporator (operated at 393 K), using a Sage 220 syringe pump. Downstream, tubing and valves were heated, also at 393 K, to prevent condensation. Two Shimadzu 9A gas chromatographs (GC1 and GC2) were used in parallel, with a 6-way sampling valve, to measure the gas composition at the inlet and exit of the reactor. Water and carbon dioxide (TCD) andmethanol,methane andmethylformate (FID) were quantified on GC1 using a Porapak Q packed column and He as carrier gas. Carbon monoxide, carbon dioxide and methane (TCD) were measured on GC2 using a Carbosieve II column and H2 as carrier gas. A glass condensator (273 K) was placed before the sampling valve of GC2 to collect and separate liquid products.
Catalysts performance experiments In a typical run, 50 mg of powdered catalyst (40/60 mesh), diluted 1:5 with fine quartz grains (80/100 mesh) was placed into the reactor, between two layers (∼2 cm/ea.) of silanized quartz wool. For MSR evaluation, 50 cm3NTP min-1 He were passed through the vaporizer, so as to feed the equimolar CH3OH/H2O mixture to the reactor (8 v/v% of each reactant). The gas hourly space velocity (GHSV) was 71,500 cm3 h-1 g-1 and the W/F0CH3OH ratio was 174 g h m-3CH3OH. Each catalyst was prereduced in situ under pure H2 (50 cm3NTP min-1) by heating from 298 to 623 K (ˇ = 2 K min-1) and keeping this last temperature during 2 h. The reactor was then cooled to 398 K and the gas stream was switched to pure He (50 cm3NTP min-1). After 30 min, the mixture of helium diluted, vaporized reactants was fed to the reactor. This pretreatment was chosen to ensure the formation of a PdZn alloy (wherever applicable [7,13–27]) prior to evaluating the catalysts’ performance. The MSR study was done using ‘temperature steps’, from 398 to 623 K (1 h/ea.; ˇ = 1 K min-1 between steps), and progressively cooling, also stepwise, afterwards.
The reaction between methanol and steam was performed in a vertical fixed bed tubular reactor (i.d. = 10 mm) made from stainless steel and operated at atmospheric pressure and close to isothermal conditions. The catalyst (powder, particle size 0.125.0.250 mm) was diluted with SiC (particle size 0.27 mm) in a ratio catalyst: SiC = 1: 3 and loaded into the reactor. The catalyst/SiC mixture was packed between an entrance and exit layer of SiC, the depth of each layer was approximately 10 mm. The absence of any activity of the SiC was confirmed in separate experiments. The reactor temperature was monitored and controlled using a thermocouple located at the exit of the catalyst bed. The reactor was placed in an aluminium jacket inside an electrical furnace which provided a flat temperature profile in the reaction zone. In most experiments the catalyst was reduced in flowing hydrogen (AGA, 99.999%), containing 8.7% nitrogen (AGA, 99.999%) at atmospheric pressure (473 K, 12 h) before the feed was introduced. Methanol (SDS, 99.5% purity) was premixed with water (distilled and de-ionized) and fed continuously using a pressurized container (pressure maintained by helium (AGA, 99.996%), and commercial liquid mass flow controllers. The liquids were evaporated and mixed with a small nitrogen stream (internal standard, AGA, 99.999%) before entering the reactor. The products were cooled and the liquids trapped in a condenser before the dry gas was analyzed by GC (Perkin-Elmer Autosyst XL, with a Supelco Carbosieve sII column using He as the carrier gas, providing quantitative analysis of CO, CO2, and N2 (internal standard). The conversion and selectivities were calculated according to Eqs. (4)–(5) assuming no side products. There were no methane or oxygenates detected at the conditions investigated, so the assumption is considered to be valid.
In the work described here the CO2 selectivities are very high (close to 100%), so instead we report the CO concentration in the dry gas, linked with the CO selectivity in Eq. (5) through a mass balance. At the conditions employed (stoichiometric or excess amounts of steam) the equilibrium methanol conversion is high, and above 98% from about 425 K. However, assuming that the WGS-reaction is at equilibrium the CO concentration is significant, and increases with increasing temperature.
Catalytic Measurements All catalytic experiments for the inverse Pd-Zr sample are performed using a 20 × 18 mm2 ultra-clean polycrystalline Pd foil (Goodfellow, 99.95%) with a thickness of 0.125 mm (for reference experiments on pure ZrO2, a pre-oxidized 0.127 mm Zr foil with the same size (Alfa Aesar, purity: 99.95%) is used). The foils are cleaned before loading to the UHV chamber in a water and an ethanol ultrasonic bath for 20 min, respectively. For catalytic testing in the ambient-pressure re-circulating batch reaction cell, the all-quartz-glass high-pressure (up to 1 bar) batch reactor (accessible via a long z-transfer rod allowing fast and reliable transfer without exposure to air) is equipped with a gas chromatograph providing either intermediate or continuous MS detection to determine the exact gas composition at any point of reaction. Continuous partial pressure detection is performed via a direct capillary leak to the EID of the GC-MS. The quartz-glass reactor with a total circulation volume of 296 mL is designed to measure small reaction rates and selectivity patterns within a temperature range between room temperature and 1300 K. A circulation pump ensures a constant flow and gas intermixing and an attached gas-premixing unit allows to set arbitrary compositions of the attached reactant vapors or introduced gases (methanol, methane (5.0), deionized and degassed water, CO2 (5.0), O2 (5.0), H2 (5.0), Ar (5.0) and He (5.0)). The sample holder itself is entirely made of quartz glass to avoid background reactivity from hot metal parts and is designed for 20 mm × 18 mm metal foils. A partial pressure of 8–30 mbar argon added to all gas mixtures allows accounting for the pressure-change due to the temperature program and the simultaneous gas loss through the capillary leak for continuous EID-MS detection. For partial pressure calculations, all base-line-corrected MS signals are calibrated using pure substances with quantitative consideration of fragmentation. For all MSR catalytic experiments shown in this work, an excess of water has been used to avoid eventual methanol dehydrogenation due to water shortage in the reaction mixture. In all experiments, He is added to a total pressure of 1 bar, in order to optimize both heat transfer and gas intermixing via efficient recirculation. After an equilibration and premixing period of 10 min, a heating routine (rate 10 K·min-1) up to 673 K is performed, followed by an isothermal period at 673 K, respectively 873 K (rate 19 K·min-1) followed by an isothermal period at 873 K. Exact experimental conditions are given in the respective Figure captions. For discussion about mass and heat transport limitations, we refer to a thorough discussion of the catalytic setup in Ref. 
Elemental and structural analysis was performed by electron microscopy and EDX spectroscopy. The transmission electron microscopic (TEM) investigations were performed using a FEI TECNAI F20 field emission TEM, equipped with a high angle annular dark field STEM detector (HAADF), an Apollo XLTW SDD X-Ray detector and a GATAN GIF Tridiem image filter. The spatial resolution of the EDX maps is about 1 nm. The TEM samples were prepared by means of focused ion beam (FIB) using a FEI Quanta 200 dual beam FIB and gentle Ar+-ion polishing in order to remove beam damage from prior FIB milling. To protect the surface, a Pt covering layer is deposited prior to the FIB process. Further, the layer is cut by using a Ga ionic beam, whose energy is decreased to about 1 kV in the last preparation step. This avoids damage to the cut layer. X-ray powder diffraction data were collected at ambient conditions with a Bruker AXS D8-Advance powder diffractometer using CuKα1 and CuKα2 radiation (λ1 = 1.5406 Å; λ2 = 1.5444 Å; 40 kV; 40 mA). The diffractometer exhibits a Bragg-Brentano reflection geometry with θ-θ coupling and parallel beam optics. An energy-dispersive Si(Li) semiconducting Sol-X detector was used. Data acquisition was performed in the 2θ range between 10◦ and 110◦ with a step width of 0.02◦ and a counting time of 5 s. 3.5. In Situ XPS Setup Synchrotron-based in situ XPS experiments were performed at the ISISS (Innovative Station for in situ Spectroscopy) beamline at the HZB/BESSY II synchrotron in Berlin, Germany. The experimental apparatus consists of a load lock and an in situ cell connected to the XPS spectrometer via differential pumping stages. The experimental apparatus has been described in the literature in detail previously [36]. Samples are heated in the in situ cell via a near-infrared semiconductor laser (λ = 808 nm) from the rear. The temperature is measured by a K-type (chromel-alumel) thermocouple positioned between sample holder back plate and Pd foil. All in situ experiments are performed on the same Pd foil sample that is used for the model catalyst preparation in the UHV instrument with attached batch reactor. For the inverse Pd-Zr sample, the same ZTB cylinder/leak valve setup discussed above is transferred to ISISS beamline. Due to the fact that ZTB only interacts with surfaces hotter than 500 K, it is safe to dose the organometallic precursor into the analysis chamber without any Zr deposition on the components of the vacuum system or on the X-ray window. The growth of ZTB can then be followed directly via XPS. To determine a potential influence of the X-ray beam on the sample structure and chemistry, heating was performed at random checking with and without X-ray beam. As no distinct changes in the spectra between the two runs have been observed, this influence is considered to be marginal. Monochromator control allows to choose photon energies corresponding to kinetic energies of the ejected photoelectrons of 120 eV for all monitored core-level photoemission peaks in order to extract information from a constant information depth and to yield the same attenuation of the photoelectrons through the gas phase. Due to the fact that 95% of the signal arises from a sample depth up to ~1 nm, this operation mode is considered to be maximum “surface sensitive”. Photoelectrons are collected in the direction normal to the surface at constant pass energy of 10 eV. Binding energies were referenced to the Fermi edge, which is measured each time the monochromator moves to a new position, i.e., whenever the incident photon energy was changed. Photoemission peak intensities are corrected for the respective photon flux at a given photon energy. The BESSY II synchrotron operates in top-up mode (constant ring current); hence, no additional correction for the ring current was required. Since all photoemission peaks were collected at the same kinetic energy of photoelectrons (120 eV), the attenuation through the gas phase was the same for all-core levels and, thus, cancels out in coverage calculations.
All spectra are analyzed using the CasaXPS software program, version 2.3.16 Pre-rel 1.4 (Casa Software Ltd. [37]. A Shirley background is applied to all spectra and the associated Scofield relative sensitivity factors are used for quantification. For peak fitting of the Zr 3d peaks, a weighted sum of Gaussian and Lorenzian peak shapes (CasaXPS line shape SGL(30)) is assumed, using a doublet separation (Zr 3d5/2 vs. Zr 3d3/2) of 2.4 eV for both metallic Zr [38] and zirconia [39] for fitting. The doublet area is kept constant at 3:2 as arising from spin-orbit d-electron coupling. Electron attenuation lengths were taken from the NIST database SR 82 [40] and the orbital asymmetric parameter from the ELETTRA online database of Ref. [41]. The quantification of the XPS data is given as atomic percentages or coverage/thickness. The atomic percentage is estimated assuming homogeneously mixed elements. Since an adlayer on the substrate surface is not a homogeneous system, the coverage/thickness gives a better representation. The ZrOxHy surface coverage is calculated assuming a non-attenuating adlayer on a semi-infinite substrate [20,23–25]. As the maximum ZrOxHy layer thicknesses remained in the sub-monolayer regime in this study, the influence of a potential attenuation effect of the photoelectrons by the overlayer remains negligible even for the highest exposures. This is tested by comparing the results on a ~1 ML ZrOxHy covered sample, using both an attenuating and non-attenuating overlayer model, which eventually shows negligible differences. Details of these calculations are given in Ref.
Catalytic activity measurement The MSR activity tests were conducted at a steam to methanol (S/C) ratio of 2.5 and a space velocity of 10,000 h-1 in a fixed bed reactor. The feed gas steam mixture consisted of CH3OH, H2O, and N2 with a CH3OH:H2O:N2 ratio of 1:2.5:4 (vol%). In addition, we injected 13.5 vol. % CH3OH in total gas. The experimental apparatus consisted of a catalytic reactor, a digital bubble flow meter, and mass flow controllers. The MSR reactor apparatus comprised a quartz tube (inner diameter: 8 mm; height: 650 mm) and a catalytic bed filled with quartz wool. The reactor was supplied with a CH3OH/steam mixture (1:2.5, vol%) and a carrier gas, and their flow rates were controlled using a micro liquid pump (JASCO, MINICHEMI PUMP). The inlet gas supply pipe was made of stainless steel (size: 1/4′) and covered with a heating band at 180 °C for preheating N2 gas. The methanol/stem mixture supply pipe was made of stainless steel (size: 1/16′) and covered with a quartz tube wound with a nichrome wire at 300 °C for vapor production. The product gases were analyzed using a gas chromatograph (6890 N Agilent Co.) equipped with 6 Å molecular sieve and Porapak-Q columns and thermal conductivity detectors (TCDs).
2.3. Catalyst characterization The specific surface areas and pore sizes of the catalysts were investigated using an ASAP 2010C analyzer (Micromeritics). The specific surface area was calculated using the Brunauer–Emmett–Teller (BET) equation, and the average pore size was calculated using the BarrettJoyner-Halenda (BJH) method. Each sample was analyzed in a vacuum state at 300 °C for 2 h after the gas was removed. Field-emission transmission electron microscopy (FE-TEM) images
were recorded on a JEM-2100 F microscope (JEOL Co.) operating at 200 kV. Samples for the FE-TEM measurements were prepared by suspending ultrasonically treated catalyst powder in ethanol and placing a drop of the suspension on the Cu grid. X-ray diffraction (XRD) analysis was performed using an X'Pert PRO MRD diffractometer (PANalytical Co.) with a Cu Ka (λ = 1.5056 Å) radiation source and the X-ray generator operating at 30 kW. XRD patterns were measured at a scanning speed of 6°/min in the 2θ range of 10–90°. The catalysts were confirmed in terms of their dispersion by CO chemisorption at 25 °C. The catalyst sample, which was activated in a 10% H2/N2 gas flow at 250 °C for 30 min, was cooled to 25 °C and saturated with pulses of 10% CO/N2 gas. The temperature-programmed reaction analyses were performed using an Autochem 2920 analyzer (Micromeritics). The temperatureprogrammed reduction (TPR) of H2 was analyzed using 10% H2/N2 and 0.3 g of catalyst at a total flow rate of 50 cc/min. All catalysts were pretreated by injecting 5% O2/He 50 cc/min at 300 °C and then cooling to 60 °C. After, The catalysts were then treated with 10% H2/N2 at 60 °C for 0.5 h. The catalyst was placed in dilute H2, and the consumption of H2 was monitored using a TCD in the Autochem 2920 while increasing the temperature to 800 °C at a rate of 10 °C/min. The temperature-programmed desorption (TPD) of CO and CH3OH was performed with 0.3 g of catalyst at total flow of 50 cc/min. All catalysts were pretreated before the TPD analysis. The catalysts were then treated with 1% CO/Ar or 1500 ppm CH3OH/N2 at 60 °C for 0.5 h. The absorbed CO or CH3OH was purged with Ar for 1 h before starting the TPD analysis. During the TPD analysis, the quantities of CO (m/ e = 28), CO2 (m/e = 44), CH4 (m/e = 16), and H2 (m/e = 2) were continuously monitored using a quadrupole mass spectrometer (QMS 422) while the temperature was increased to 800 °C at a rate of 10 °C/ min. The temperature-programmed surface reaction (TPSR) analysis was performed with 0.3 g of catalyst using a fixed bed reactor and the QMS. Before the TPSR analysis, all the catalysts were pretreated in Ar at 300 °C for 0.5 h and then cooled to 100 °C. During injection of CH3OH, H2O, and N2 at a ratio of 1:2.5:4 (vol%), the temperature was increased up to 500 °C at a rate of 10 °C/min. The generated gases were monitored using the QMS. In situ diffuse reflectance infrared spectroscopy (DRIFTS) analysis was performed using a Nicolet iS10 spectrometer (Thermo Fisher) equipped with a Diffuse Reflectance (DR) 400 accessory for solid reflectance analysis. A CaF2 window was used as a plate for the DR measurements and the spectra were collected using a mercury cadmium telluride detector. The sample was preprocessed with Ar at a flow rate of 50 cc/min at 300 °C for 1 h. To collect the spectra of the catalysts, a single-beam spectrum of the preprocessed sample was measured as a background, and all analyses were performed via auto scanning at a resolution of 8 cm-1.
2.2 Infrared Spectroscopy IR spectra were recorded with a Nicolet Magna 750 spectrometer, equipped with a MCT detector (resolution: 4 cm-1, 128 scans). The sample pressed into a pellet (ca. 30 mg for a 1.32 cm2 pellet) was activated using two different pretreatment methods. The first pretreatment method reduces the catalyst under H2 for 2 h at 773 K. The second pretreatment includes the calcination of catalyst under O2 for 2 h at 773 K, followed by first cooling the sample under vacuum to 293 K and then reduced under H2 at 293 K for 2 h. During the oxidation (or reduction) treatment, the sample was alternatively exposed to O2 (or H2) for 4 min and evacuated under vacuum for 2 min to simulate flow conditions. After these pretreatments, CO adsorption was conducted at 293 K. For some of the experiments, CO was then evacuated under vacuum at 623 K and a mixture of H2O + CH3OH (molar ratio 1.8:1), was introduced into the cell for 30 min at 548 K (5 cycles: H2O + CH3OH for 4 min and evacuation under vacuum for 2 min). This step was followed by an evacuation under vacuum at 623 K and a CO adsorption at 293 K. For each CO adsorption, 1.1 lmol of gas was introduced.
2.3 Reactivity Methanol steam reforming activity was evaluated in a 4 mm I.D quartz tube reactor. Approximately 200 mg of catalyst was loaded between two layers of quartz wool inside the reactor. A thermocouple was placed in the middle of the catalyst bed. A pre-mixture feed of water/ methanol (molar ratio of 1.8:1), was aerated through a vaporizer operating at 643 K and introduced into the reactor using a syringe pump. Nitrogen purge was fed into the system using a Brooks Mass Flow Controller (5850E series). The nitrogen consisted of 29% of the total vapor feed (molar). Total throughput was run at GHSV = 21,845 h-1 at a temperature of 548 K. Prior to activity tests, the catalyst was reduced in-situ under 10%H2/N2 at 623 K for 2 h. A glass condenser at 273 K was used to separate liquid products from gaseous products. The product gases, CO, CO2 and H2 were separated using MS- 5A and PPQ columns and analyzed on-line by means of a MTI Quad Micro GC (Model Q30L) equipped with a TCD.
2.2. Catalyst Characterization. Specific surface areas (SSAs) of the catalysts and the supports were determined by the BET technique, by obtaining N2 adsorption-desorption isotherms at 77 K. The isotherms were recorded using a Gemini 2360 surface area analyzer. The samples were previously outgassed for 3 h at 300 C and a residual pressure of 10-3 Torr. The X-ray diffraction patterns of the catalysts and supports were obtained in a D-5000 Siemens diffractometer, equipped with a SiLi Kevex detector, which eliminates the fluorescence of the sample. The powdered sample was scanned using Cu KR monochromatic radiation (λ ) 0.15406 nm). A scanning range of 2θ ) 10-70and scan step size of 0.020with 5 s collection time were used. Temperature programmed reduction (TPR) experiments were performed in a flow system using a Micromeritics TPD/TPR 2900 model equipped with a thermal conductivity detector (TCD). The sample (60 mg) was cooled to -20 C under a flow of argon. A 5%H2/Ar mixture was passed through the sample at a flow rate of 40 cm3 min-1 (STP), and TPR profiles were obtained by heating the sample from subambient temperature to 700 C at a heating rate of 10 C min-1. The effluent gas was passed through a cold trap to remove the water produced. The H2 content of the dried gas was obtained using the TCD and was recorded as a function of temperature using computer software. The TPR experiments were started at subambient temperature to ensure the detection of the reduction of Pd, which typically occurs at around ambient temperature. CO chemisorption using the volumetric technique was performed using a Micromeritics ASAP 2010C instrument to determine the Pd dispersion of the catalysts as described in a previous study.10 X-ray photoelectron spectroscopy (XPS) analyses were carried out in a VG Sigma Probe multichannel spectrometer using Al KR radiation (1486.6 eV). The instrument was equipped with a flood gun to reduce sample charging. The samples were mixed with about 20 wt % graphite powder, to provide an internal standard, and pressed into pellets for use in the spectrometer. The full scan spectra were recorded at a pass energy of 80 eV with 0.5 eV steps. The partial spectra were recorded at a pass energy of 20 eV with 0.1 eV steps. All spectra were recorded with a dwell time of 40 ms. Atomic ratios of the elements were calculated from the relative peak areas of the respective core level lines using Wagner sensitivity factors.
2.3. Catalytic Activity Measurements. Methanol steam reforming tests were carried out in a Microactivity-Pro unit (PID Eng&Tech. S.L.). The equipment consists of a stainless steel tubular reactor (9.2 mm i.d., L ) 300 mm) located inside an electric oven. The temperature in the catalytic bed was measured by means of a thermocouple. A six-port VICI valve allowed the gas flow to be directed into the reactor or to bypass it. These components were located inside a stainless steel hot box, equipped with an air convector, to vaporize liquid reactants, preheat the carrier gas, and prevent condensation of volatile products in the ducts. The mixture of liquid reactants (methanol and water) was fed by means of a GILSON 307 piston pump. At the reactor outlet, a thermoelectric unit was used to separate condensable vapors. The gaseous product stream from the reactor was analyzed online using a Varian CP-3380 gas chromatograph equipped with a heated sampling valve, two columns (6 m Hayesep Q and 1 m Molecular Sieve 13X), and a thermal conductivity detector. Helium was used as both the carrier gas and the reference gas. Catalyst (100 mg) was placed on a quartz wool plug inside the tube reactor and reduced under a flow of 20 vol % H2/N2 (50 cm3/min, STP) at the desired temperature (400 or 500 C) for 1 h. The heating rate was 3 C/min. After this catalyst activation step, the reaction temperature was set to 400 C, and the catalytic test was performed isothermally at atmospheric pressure. The liquid water/methanol mixture (1.2 molar ratio) was fed at 2 cm3/h, vaporized at 160 C, and further diluted by a flow of N2 (50 cm3/min, STP).
2.2. Catalyst characterizations The powder X-ray diffraction (XRD) were collected on a BRUKER D2 PHASER with Cu Ka radiation. Transmission electronic microscopy (TEM), high-resolution transmission electron microscopy (HRTEM) and element mappings were characterized by a JEOL JEM-2010 instrument. BET surface area (SBET), pore volume (VP) and pore diameter (DP) were measured on Micromeritics. ASAP 2460 instrument at 77 K. Temperature-programmed reduction with hydrogen (H2-TPR) of the catalysts was carried out on Micromeritics Autochem II 2920 instrument equipped with a thermal conductivity detector (TCD). Prior to the TPR measurements, the catalysts were pretreated for 1.0 h at 300 C in Ar atmosphere, and cooled to 50 C, and then heated to 900 C at a heating rate of 10 C min1 in a flow of 10% H2/Ar. Temperatureprogrammed desorption of methanol (CH3OH-TPD) was performed on Micromeritics Autochem II 2920 instrument coupled with a Hiden HPR20 mass spectrometer. Catalyst was loaded in quartz reactor, pretreated in flowing 5% O2/He at 400 C for 1.0 h, and cooled to room temperature, and then switched to He purging for 1.0 h. After that, the pretreated catalysts were exposed to CH3OH/He, purged with He at room temperature for 30 min, and then heated (10 C min1) to 400 C in He (30 cm3 min1). The product effluents were detected by mass spectrometer and based on their characteristic mass fragmentation patterns, corresponding to the mass spectrometer m/e values of 31 (CH3OH), 30 (H2CO), 45 (CH3OCH3), 44 (CO2), 60 (CH3OOCH), 46 (HCOOH), 28 (CO), 18 (H2O), 15 (CH4) and 2 (H2), respectively. Temperature programmed desorption of water (H2O-TPD) was performed by the same instruments used in CH3OH-TPD and the details can be found in our previous work [36]. Pt dispersion was determined through CO pulse chemisorptions on Micromeritics Autochem II 2920 instrument. Catalyst was heated to 250 C and kept it for 1.0 h in flowing He (30 cm3 min1), and then the temperature was ramped to 400 C at a heating rate of 5 C min1. The catalyst was then reduced for 2.0 h in a flow of 10% H2/Ar, and purged with He at 400 C for 1.0 h. Finally, after naturally cooling to 25 C, CO pulses were injected from a sample loop onto the catalysts surface until the constant CO signals were achieved.
2.3. Catalytic activity measurements The catalytic activities of catalysts with respect to methanol steam reforming were evaluated under atmospheric pressure in fixed bed reactor. 200 mg catalysts with 40e60 mesh were placed in a flowing-type quartz tube (internal diameter 6.0 mm, length of catalyst bed ~7.0 mm) allowing activity to be tested using stepwise temperature changes from 250 C to 400 C. A thermocouple was extended to the center of the catalyst bed to monitor and ensure accurate reaction temperature. A mixture of water and methanol with the desired mole ratio was injected continuously into a flow of pure N2 by syringe pump and vaporizer. The activity test at each temperature was repeated for three times and the reproducibility was within acceptable limits (±2.0%). The feed and the product gases were quantitatively analyzed by an online gas chromatograph (GC-2014C, Shimadzu) equipped with thermal conductivity detector (TCD) and flame ionization detector (FID). The methanol conversion and product selectivity can be calculated by the following equations.
2.2 X Ray Photoelectron Spectroscopy (XPS) XPS measurements were carried out using a multi-technique SPECS unit furnished with a hemispherical PHOIBOS 150 analyzer, operating in the fixed analyzer transmission (FAT) mode. The spectra were obtained using the Al Kα X-ray source (@ 200 W and 12 kV; pass energy = 30 eV). Each sample was treated in situ in a pretreatment chamber attached to the main XPS chamber as follows: (i) at 623 K in O 2 (5%)/Ar flow for 10 min and (ii) at 423 and 623 K in H2 (5%)/Ar flow, for 10 min each time (heating ramp for each pretreatment=10 K/min). After each treatment, the samples were transferred to the analysis chamber without exposure to air (base pressure = 2 × 10-8 Pa). Ce 3d, C 1s, O 1s, Pd 3d, Zn 2p core levels and Zn LMM Auger signals were recorded (the C 1s signal at 285 eV was used as reference). Shirley-type background and a 70:30 ratio of Gaussian-to-Lorentzian functions were used for data treatment, employing the Casa XPS program (Casa Software Ltd, UK). For the quantification of the elements, sensitivity factors provided by the manufacturer were used.
2.3 Infrared Carbon Monoxide Adsorption Studies The supported metal (either Pd or PdZn bimetallic) particles were studied by Fourier-transformed infrared spectroscopy (FTIR) in the transmission mode, using carbon monoxide as a molecular probe. A Nicolet Magna 550 series II spectrometer, featuring a MCT-A detector, was employed. Self-supported wafers (13 mm diameter, ~ 30 mg/ea., pressed at 4 ton/cm2) were placed, in turn, into a Pyrex® IR cell, with water-cooled NaCl windows, which was attached to a conventional high-vacuum system (base pressure = 1.33 × 10-4 Pa) equipped with a manifold for gas flow and dosage. Infrared spectra were acquired every 2 min, averaging 100 scans (4 cm-1 resolution) and normalized by pellet weight. The selected range of CO adsorption pressures was similar to the one the catalysts were exposed to during their MSR performance studies [16]. Ultra high purity He, N2 and H 2 (99.999%) supplied by INDURA (Air Liquide Argentina), together with research grade CO (99.99%) and CO2 (99.996%), supplied by AGA (Linde Argentina) were used. A calibrated CO (1%)/He mixture (He purity: 99.999%) was also employed. Oxygen and water impurities were removed with MnO/Al 2O3 and 3 Å molecular sieve (Fisher Co.) traps, respectively. The infrared spectra were processed using the Origin® software package, solving specific signals with Lorentzian and/or Gaussian functions to determine integrated absorbance and/or peak intensity, where appropriate. The background absorption corresponding to the pre-reduced and evacuated sample, at room temperature, was subtracted from each spectrum.
2.2. Characterization 2.2.1. Inductively coupled plasma-optical emission spectrometry (ICP-OES) The chemical composition of the materials was determined by ICP-OES analyser (Vista RL, Varian) and is reported in Table 1. For each analysis, 15 mg of the sample was dissolved in aqua regia. Materials composition is determined based on an average value of three experiments. Metal contents were quantified by matrix-matched calibration using multi element standards. 2.2.2. In situ X-ray diffraction (in situ XRD) A PANalytical X’Pert X-ray diffractometer with an in situ heating accessory and Cu K1 radiation was used to analyze structural transformation of LCPO and LCZO during temperature programmed reduction. XRD data were collected in the range of 20–80◦ 2 at 30 ◦C and while heating up from 50 to 600 ◦C with 5 K/min in 5 vol% H2 in N2. 2.2.3. Differential thermal analysis/thermogravimetry (DTA/TG) To gain insight into the reducibility of un-substituted and Pd and/or Zn-containing LaCo1-x-yPdxZnyO3±ı, differential thermal analyses in combination with thermogravimetric measurements were performed using a Netzsch STA 449 Jupiter system. For each experiment, 50 mg of the material was placed inside a corundum crucible. Pretreatment was performed by heating in He to 120 ◦C with 5 K/min and 1 h holding time to desorb gaseous molecules from the surface. After cooling down to room temperature, the atmosphere was changed to reductive conditions (10 vol% H2/He) and the sample was heated up to 800 ◦C with 5 K/min. The sample was subsequently cooled down to room temperature in He flow. The 1st derivative of the mass loss curve (smoothed using Savitzky–Golay filter method) is plotted as a function of temperature (DTG) in order to determine the temperature onset of thermally induced reduction.
2.3. Methanol steam reforming (MSR) The MSR activity tests were carried out in a Microactivity Reference (PID Eng&Tech) fixed bed reactor. The amount of materials used was varied between 15 and 40 mg to achieve comparable CH3OH conversion for all materials. The sample was diluted with 200 mg of catalytically inactive graphite (Chempur, 99.9%) to improve mass and heat transport. The material was placed in a silica coated stainless steel tube reactor (di = 7.9 mm), which was placed inside the oven. Lines were heated to 120 ◦C to prevent condensation of reactants and products. CH3OH and deionized H2O were fed to an evaporator in a 1:1 molar ratio by means of two independent HPLC pumps. The resulting gas streams were mixed with 38.7 mL/min N2 (carrier gas) and 4.6 mL/min He. Helium was used as an internal standard for quantitative analysis of the gaseous products by gas chromatography (GC). Prior to the MSR reaction, the material was pretreated reductively in 10 vol% H2 in N2 (Vtotal = 41.9 mL/min) at 590 ◦C for 2 h. The reductive pretreatment temperature was determined based on the DTA/TG measurements. Each experiment consists of a series of isothermal steps for 1 h at 150, 200, 250, 300, 350 and 400 ◦C. Isothermal steps at 375, 325, 275, 225, 175 and 150 ◦C were also conducted while cooling down. Subsequently, heating-up part was repeated. The arithmetic mean values (calculated for five consecutive GC measurements at each isothermal step) of CH3OH conversion (%), CO2 selectivity (%) and specific activity (mmol H2/(g(catalyst)*h)) are studied as a function of temperature. Unconverted CH3OH and H2O were separated from the outlet stream using a cooling trap. Remaining moisture was removed by drying the product stream with a Nafion membrane (Perma Pure) by dry N2 in counter flow mode. The dried gases were injected into a Varian Micro GC CP4900 gas chromatograph. Taking into consideration that no other potential by-products (e.g., CH4) were detected, CH3OH conversion XCH3OH (%) is defined as.
2.1. Materials and methods Titanium (IV) isopropoxide, 98+% (TIPR) and ammonium hydroxide, reagent ACS were obtained from Acros Organics, New Jersey, USA. Hexadecyltrimethylammonium bromide minimum, 99% (CTAB), Cu (II) nitrate hydrate, 98% ACS reagent, cobalt (II) chloride hexahydrate, zinc nitrate hexahydrate 98%, tin chloride dehydrate 98%, and palladium nitrate hydrate were procured from Sigma-Aldrich, Missouri, USA. Nickel nitrate, hydroflouric acid, ethanol anhydrous and acetone, ACS reagent were purchased from Fischer Scientific, New Jersey, USA. All materials used were analytical grade and used without further purification. The water used at all stages of the experiments was purified using a Mill-Q Advantage A10 with Elix 5 system obtained from Millipore Corporation (Bedford, MA, USA).
2.3. Catalyst characterization The catalysts were extensively characterized to study their physical and chemical properties using different techniques including N2 physisorption, small and wide angle X-ray diffraction (XRD), thermo-gravimetric and differential scanning calorimetric analysis (TGA–DSC), transmission electron microscopy (TEM), scanning electron microscopy (SEM), energy dispersive X-ray spectroscopy (EDX), inductively coupled plasma optical emission spectroscopy (ICP-OES), and temperature programmed reduction (TPR). TGA–DSC of the different catalyst samples under air flow (100 ml/min) was carried out using SDT Q600 V20.4 Build14 system (TA instruments, New Castle, DE, USA). The as-prepared catalyst sample was placed in an alumina crucible and heated under air at 10 ◦C/min from ambient to desired temperature. N2 adsorption–desorption technique was used to determine Brunauer–Emmett–Teller (BET) surface area, pore size and pore volume of the catalysts samples. The N2 adsorption/desorption isotherms were measured at liquid nitrogen temperature of -196.14 ◦C using Quantachrome NOVA 2200e instrument (Quantachrome Instruments, Boynton Beach, FL, USA). Samples were thoroughly degassed at 150 ◦C for several hours before the adsorption measurements. The total pore volume was derived based on the amount of N2 adsorbed at a relative pressure close to one. Barrett–Joyner–Halenda (BJH) method was applied to the desorption branch of N2 isotherms to determine the pore size distribution (PSD) and average pore diameters [23]. Powder XRD patterns of the catalyst samples were obtained using D8 DISCOVER X-ray diffractometer from Bruker (Bruker Optics, Inc., Billerica, MA) equipped with a PSD detector using Cu K radiations generated at 40 mA and 40 kV at 0.014◦/s scan speed. Scherrer’s formula (Eq. (1)) was used to determine the sizes of TiO2 and metal crystallites from full-width-half-maximum of respective XRD peaks.
2.4. Catalysts testing Methanol steam reforming experiments to examine the performance of different TiO2 supported catalysts were carried out in a tubular stainless steel packed bed reactor (6.22 mm internal diameter) in the range of 150–350 ◦C. A catalyst and sand (white quartz, 50–70 mesh) mixture (2:1 volume ratio) was packed into the reactor with quartz wool placed at both ends. The calcined catalyst was first reduced ex-situ in a tubular furnace for 2 h and then in-situ in the reactor for 1 h using 4% H2/Ar at 350 ◦C. A methanol/water mixture was fed to the reactor using a HPLC pump via a vaporizer set at 350 ◦C. The reactor outlet stream was passed through a condenser to separate unreacted reactants from the non-condensable product gases. While the reaction temperature was varied in the range of 150–350 ◦C, gas hourly space velocity (GHSV) and methanol to water mole ratio were kept constant at 2838 h-1 and 3:1, respectively, for all the experiments. The reaction products and collected condensate were analyzed by Agilent 7890B gas chromatography system. The gaseous products were separated using Restek ShinCarbon (2 m × 2 mm × 1/8  ) packed column and analyzed on thermal conductivity detector (TCD) using Argon as a carrier gas. Condensate mixture carried using He gas was separated on Agilent DB-1 (60 m × 250 m × 1 m) capillary column and analyzed on flame ionization detector (FID). While the conversion of methanol is obtained using methanol material balance based on feed and condensate (Eq. (2)), the product selectivities are determined by hydrogen (Eq. (3)) and carbon (Eq. (4)) balance among the different non-condensable products.
