Repository: Shaoruisun/inorganic_synthesis_routes

# inorganic_synthesis_routes
This project aims to develop an automated tool for extracting synthesis step information from scientific papers. By leveraging regular expression and information extraction techniques, the tool analyzes the text in research papers to identify descriptions of synthesis steps and extract key synthesis conditions and step sequences.

#Installation

pip install -r requirements.txt

If you encounter missing dependencies while running your code or program, you can use the pip command to install those dependencies. Here's

#Data Preparation: 

The references for 79 articles are provided in the 'ArticleID.docx' file.

File: other.txt (part 3 of 3)
2.4. Activity measurements MSR catalytic tests were performed in a fixed bed reactor (7.25 mm i.d.) at atmospheric pressure with the following experimental conditions: a steam/methanol molar ratio of 1.5 and a contact time of Wcat./F0 CH3OH = 83kgcat · mol-1 · s-1. The reactor was loaded with 400 mg of catalyst (180–350 m) and diluted with 800 mg of glass beads. The micro-reactor was placed in the electrically heated furnace and the temperature was controlled by placing a temperature controller inside the furnace as well as inside the micro-reactor through a K-type thermocouple inserted into the catalytic bed. Plug flow conditions were ensured keeping catalyst bed length to catalyst size ratio above 50 (Lreactor/dparticle ≥ 50) and the reactor diameter to size ratio above 30 (Dreactor/dparticle ≥ 30) [13].
2.2. In situ X-ray diffraction (XRD) In situ XRD experiments were performed on a STOE Theta/Theta diffractometer (Cu Ka radiation, secondary monochromator, and scintillation counter) operating in reflection scan mode. The diffractometer is equipped with an Anton Paar XRK 900 high-temperature gas cell. In situ diffraction patterns were recorded in a 2h range from 32.5 to 47.5 with a step size of 0.02 and a time per step of 2 s. The calcined sample (5 wt.% Pd/Ga2O3) was preoxidized at 773 K in a 20% O2/He mixture, then cooled to 303 K, and flushed in He. The atmosphere was then changed to a flow of 25% H2 in He, and the diffraction pattern was recorded. To check for the presence of Pd–hydride, the cell was subsequently flushed in He once more before starting the temperature-programmed reduction in H2/He from 303 K to 773 K with diffractograms being recorded at temperature plateaus in steps of 25 K. An analogous temperature-programmed experiment was performed in the absence of H2, i.e., in a flow of pure He. All experiments were performed at ambient pressure at a total flow of 100 ml/min.
2.3. Transmission electron microscopy (TEM) Transmission electron micrographs were acquired with a 200 kV FEI TECNAI F20 S-TWIN analytical transmission electron microscope, equipped with a field emission source. TEM specimens were prepared by dipping a holey carbon–coated copper grid into the fine sample powders. Before microscopy, catalyst samples were reduced (ex situ) in a H2 flow for 120 min. Reduction temperatures were 303 K and 673 K.
2.4. In situ X-ray photoelectron spectroscopy (XPS) In situ XP-spectroscopy experiments were performed at the ISISS beamline at BESSY II (Helmholtz-Zentrum Berlin) at photon energies between 160 and 1120 eV and normal electron emission. The setup allows for in situ photoemission studies in the mbar range and has been described in detail, e.g., in [36]. Hydrogen and oxygen gas were introduced into the system by calibrated mass flow controllers. All spectra were corrected for synchrotron beam current, incident photon flux, and energy-dependent photoionization cross sections [37]. Binding energy calibration, to account for small shifts due to sample charging, was done by keeping the main Ga3+ signal originating from the bulk Ga2O3 support at 20.55 eV and additionally recording valence band spectra at the same excitation energy. Peak deconvolution was performed using the software XPSPeak 4.1 by fitting symmetric Gauss–Lorentz sum functions with the exception of Pd metal for which an asymmetric peak shape was used (described by the parameters TS (peak shape asymmetry) and TL (tail extension asymmetry)).
2.5. In situ FTIR spectroscopy FTIR spectra were recorded in transmission mode on a Bruker IFS 28 spectrometer using an MCT detector at a resolution of 4 cm1. The calcined samples were pressed into self-supporting wafers (6 mm in diameter, m  10 mg) and placed into a small transmission flow cell with CaF2 windows, equipped with a ringshaped furnace and a type-K thermocouple mounted to the sample holder. A spectrum recorded without sample in a flow of He was used as a background that was subtracted from all spectra. Typically, about 100 scans were summed up, so that recording an IR spectrum took less than 1 min. All pretreatments were performed in situ inside the cell using gas flows introduced via calibrated mass flow controllers. In the temperature-programmed reduction experiment, the sample was reduced for 60 min in 25% H2/N2 at each temperature ranging from 303 K to 673 K (the maximum temperature in the current cell construction), flushed, and cooled to room temperature in pure N2 before switching to the 5% CO/He mixture (pCO = 50 mbar) used for adsorption. Before reduction at the next (higher) temperature, CO was removed from the surface by heating to 673 K in a flow of N2. In the in situ experiment performed under methanol steam reforming turnover, the sample was reduced at 303 K and 673 K in an analogous way, then flushed in pure N2 at 673 K, and cooled to the desired reaction temperature before switching to the steam reforming feed containing CH3OH and H2O at a molar ratio of 1:1 (pCH3OH = pH2O = 10 mbar).
2.6. Catalytic measurements Methanol steam reforming (MSR) and reverse water–gas shift (RWGS) studies were carried out in a continuous fixed-bed flow reactor (d = 4 mm) at reaction temperatures between 493 and 573 K and atmospheric pressure. All gases were introduced via calibrated mass flow controllers. In MSR, separate He flows were channeled through saturators containing liquid methanol and water, resulting in a molar CH3OH:H2O ratio of 1:1 (pCH3OH = pH2O = 30 mbar) at a total flow of 20 ml/min. In RWGS, the reaction mixture contained H2 and CO2 at a molar ratio of 3:1 (pCO2 = 18 mbar, pH2 = 54 mbar) at a total flow of 40 ml/min. The resulting mixture in each case was fed to a temperaturecontrolled, fixed-bed reactor containing 20 mg of catalyst and was subsequently analyzed by a HP6890 gas chromatograph, equipped with a HP Plot Q column, a nickel catalyst methanizer, and a flame ionization detector.
2.2. Reactivity measurements Measurements of the steam reforming of methanol were performed in tubular packed-bed reactors. The reactor consisted of a 1.75-mm-i.d. quartz tube positioned in an insulated programmable oven. The temperatures of the reactor outer surface and the reactor inlet and outlet were measured. The reactor effluent stream passed through a gas-sampling valve, then through a condenser to trap unreacted water and methanol before reaching a digital mass flow meter, which allowed monitoring of total product dry gas flow. The effluent of the reactor was analyzed using a Varian CP-3800 gas chromatograph equipped with a Porapak Q column and a thermal conductivity detector, using helium as the carrier gas. The analysis of the gas-phase species CO2, CO, and CH3OH, along with a carbon balance, allowed calculation of the methanol conversion and CO2 selectivity. The gas chromatograph was programmed to sample reactor product gases at 20-min intervals around the clock. The entire system was automated by Labview software and appropriate data acquisition hardware. Material balance was done as follows. Using the methanol conversion and CO2 selectivity and the reaction network stoichiometry, the total theoretical dry gas flow rate was calculated and compared with the reading of the mass flow meter. The error was <10% in all experiments. Before the reaction, the catalyst was pretreated under different conditions, as explained in Section 3. After pretreatment, the catalyst was brought to the reaction temperature of 250 ◦C under helium flow. A mixture of 1.1:1 molar water/methanol was then pumped using a syringe pump (Cole Parmer 74900) at 0.2 ml/h to an in-house built vaporizer operating at 130 ◦C. The vaporizer was optimized to ensure a stable flow rate and minimize fluctuations in the water–methanol molar ratio [9]. Samples were not injected into the gas chromatograph until 15–30 min after the water– methanol flow was started, to allow the flow rate to stabilize. Product distribution was monitored while the flow rate of the liquid water–methanol mixture was changed from low to high.
2.3. Catalyst characterization Scanning and high-resolution transmission electron microscopy (STEM and HRTEM) were performed on a JEOL 2010F FASTEM field emission gun scanning transmission electron microscope. Powdered samples were analyzed by X-ray diffraction (XRD) using a Scintag Pad V diffractometer with DataScan 4 software (from MDI, Inc.) for system automation and data collection. CuKα radiation (40 kV, 35 mA) was used with a Bicron Scintillation detector (with a pyrolitic graphite curved crystal monochromator). Data were analyzed with Jade 6.5 Software (from MDI, Inc.) using the ICDD (International Center for Diffraction Data) PDF2 database (rev. 2004) for phase identification. All catalyst characterization was performed after the catalyst had been used for reactivity measurements in steam reforming of methanol for 4 h except when stated otherwise. Full-pattern Rietveld refinement using Riqas 3.1 (MDI Inc.) was performed to quantify the amounts of Pd and PdZn phases and their particle sizes in these catalysts.
2.2. Catalyst characterization Powder X-ray diffraction (XRD) patterns were recorded on a Rigaku RINT1100 diffractometer with Cu Ka (l = 0.15406 nm) radiation. Scanning 2u angles ranged from 208 to 808.
2.3. Activity test The OMR reactions were carried out in a fully automated flow reaction system as described elsewhere [23] with 0.3 g catalysts at atmospheric pressure. Before the reaction, the catalyst was pre-reduced in situ at 500 8C in a 20% H2 + 80% N2 gas flow for 2 h, and then cooled to 250 8C for the reaction. The methanol weight hourly space velocity (WMHSV) was 47 h1. N2 was used as the carrier gas and as an internal standard for dry product gas flow calculations. The products were analyzed on-line using a Shimadzu GC-8A gas chromatograph automatic analysis system. Unless otherwise mentioned, the initial activity was evaluated from the data collected over reaction times of between 1 and 3 h on stream. The gas yield (moles of CO2 + CO produced per mole of methanol feed) was used as a measure to compare the catalyst activity. The selectivity of CO formation was defined as moles of CO per mole CO2 + CO formed in the products.
Catalyst characterization BET surface area measurement. BET surface area analysis was carried out using a Quantachrome Quadrasorb evo system. A 5-point analysis was performed using N2 as the adsorbate gas. Samples were degassed in vacuum for 1 h at 120 °C prior to analysis. In situ XRD. XRD analysis was conducted using a PANalytical X'pert Pro diffractometer employing a Cu Kα X-ray source. Typical scans were taken over a 2θ angular range between 10 and 80° using 40 kV and 40 mA X-ray source settings. Catalyst samples were heated to 500 °C under a constant flow of 5% H2/N2 (20 mL min-1) and scans were taken at 100 °C temperature intervals. H2-Temperature-programmed reduction (TPR) TPR analysis was carried out on a Thermo TPD/R/O 1100 series instrument equipped with a thermal conductivity detector (TCD). The catalyst (50 mg) was heated up to 600 °C under an atmosphere of 10% H2/Ar (5 °C min-1) after pretreatment in Ar at 110 °C for 45 min.
Scanning transmission electron microscopy (STEM). Samples for examination by STEM were prepared by dry dispersing the catalyst powder (reduced at 500 °C) onto a holey carbon film supported by a 300-mesh copper TEM grid. Bright field (BF) and high angle annular dark field (HAADF) STEM images were taken using an aberration corrected JEM ARM- 200CF microscope operating at 200 kV. This instrument was also equipped with a JEOL Centurio silicon drift detector for X-ray energy dispersive spectroscopy (XEDS). Particle size distribution histograms were generated by analysis of representative HAADF electron micrographs using ImageJ.
2.4. Catalytic tests The catalytic activity tests of MSR were performed in a fixed bed reactor at pressures between 1 and 1.6 bar, with the following experimental conditions: steam/methanol molar ratio of 1.5 and a contact time of W/F0 = 83 kg mol-1 s-1 (where W is the mass of the catalyst, 200 mg and F0 is the flow rate of methanol). The stainless steel microreactor was placed in an electrically heated furnace and the temperature was controlled inside the furnace as well as in the catalytic bed using a K-type thermocouple inserted into the catalytic bed. Argon was used as carrier gas and the flow of reactants was controlled by mass flow meters and the gas products were analysed by an online mass spectrometer. The concentration of CO (ppm) in the products was measured directly using an on-line CO analyser (reading error ± 2 ppm). An average of at least 10 measurements was taken to reduce the reading error. Prior to the catalytic test, the catalyst was pre-treated in situ for 2 h by heating up to 200 ◦C in a stream of Ar (30 mL/min). Subsequently, the hydrogen gas was switched on and the final stream consisted of 70% H2/Ar. Finally, the catalyst was cooled down to 180 ◦C and the reaction mixture was introduced. An average of four measurements spaced by 15 min was taken to assure that a stable state of the catalyst performance was reached.
2.1. Methods Catalytic reaction was carried out at 1 atm of pressure in a fixed-bed, continuous flow reactor made of a quartz tube (8 mm id) [8,9]. The flow rate was in general 40 ml/min. The carrier gas was Ar, which was bubbled through methanol at room temperature: their content was 9.0–10 vol%. Generally 0.3 g of loosely compressed catalyst sample was used. After reduction of the catalyst, the reactor was flushed with argon for 15 min, and the sample was cooled to the lowest reaction temperature in Ar flow. After changing the Ar to the reacting gas mixture the reactor was gradually heated to the selected temperature and the analysis of the gases was performed at each temperature. Analysis was carried out with a gas chromatographs: a HP 5890 equipped with PORAPAQ Q and PORAPAQ S packed columns. In the study of the reaction of methanol-water mixture of different composition, the reactants were introduced into an evaporator with the help of an infusion pump (MEDICOR ASSISTOR PCI flow rate: 1.0 ml liquid/ h): the evaporator was flushed with Ar-flow (36 ml/min). Alcohol or alcohol–water containing Ar-flow entered the reactor through an externally heated tube avoiding condensation. The conversion.
2.2. Characterization Chemical composition of the materials was obtained by ICP-OES (Vista RL, Varian). All samples were dissolved in aqua regia and measured in triplicate. Oxygen content of the samples was determined by carrier gas hot extraction (TCH 600, Leco). DTA/TG/MS measurements were conducted in a Netzsch STA 448 F3 Jupiter combined with a Pfeiffer Omnistar quadrupole mass spectrometer on approximately 80 mg samples. The high resolution of 1 lg makes the TG measurements a valuable method for the investigation of small mass changes in reactive atmosphere and the rather high amount of sample results in a standard deviation of less than 0.01 wt%. For the DTA/TG/MS measurements the samples were heated with 5 C/min to 200 C and cooled down to room temperature again to desorb moisture and other volatile compounds prior to the reductive treatment. Gas flows during the measurements (10 vol% hydrogen in helium for reduction) with a total flow of 50 mL/min were provided by mass flow controllers (Bronkhorst). All DTA/TG/MS measurements are corrected by blank measurements to account for any non-sample effects. Low temperatureprogrammed reduction (TPR) was measured in the range of 80 C up to 550 C with a Thermo TPDRO 1100 in 10 vol% hydrogen in argon (total flow 20 mL/min). Prior to reduction, samples were pretreated in 5 vol% oxygen in helium (total flow 20 mL/ min) heating with 5 C/min and holding 1 h at 400 C. All samples were characterized by powder X-ray diffraction (XRD) with a Huber G670 (Guinier geometry, Cu Ka1 radiation k = 1.54060 Å, quartz monochromator, image plate detector) to identify crystalline phases during reduction and catalytic measurements. XRD patterns were fitted using the program PowderCell to estimate the content of the phases and their crystallite size.
2.4. Catalytic testing Catalytic tests were conducted in a fixed-bed flow reactor between 260 C and 350 C. For comparison a Cu/ZnO/Al2O3 and a 10 wt% Pd/SiO2 catalyst were tested under identical conditions. The respective In–Pd intermetallic compounds were formed by in situ pre-reduction of the PdO/In2O3 inside the fixed-bed flow reactor directly before the catalytic measurements. The homogeneous reactant flow of premixed methanol and water with a molar ratio of 1:1 was provided by a Bronkhorst l-Flow mass flow controller connected to an evaporator. To separate the unconverted reactants from the product stream a Nafion membrane (Perma Pure) was used. During all catalytic measurements the membrane was flushed with 10 L/h nitrogen in counter flow mode to dry the product stream. A HP-GC 5890 series II equipped with a TCD and a GS-Gaspro column (30 m ⁄ 0.32 lm) was used to analyze the formed hydrogen in the product stream. An FT-IR multigas detector DX2000 (Gasmet) measured the CO and CO2 concentration simultaneously down into the low ppm range. The rate of methanol conversion is calculated according to Eq. (4), while the CO2- selectivity is calculated according to Eq. (5), which is justified by the fact that no by-products besides CO were detected. For comparison of the selectivities the space time velocity was adjusted to achieve 30% methanol conversion for all materials. Apparent activation energies were derived from Arrhenius plots. XRD measurements of the samples after the catalytic test in MSR were performed ex situ in air.
2.2. Characterization Nitrogen adsorption was measured at 77 K with in a Micromeritics Gemini System, and Quantachrome Autosorb 1-C/TCD. The samples were treated at 120 C for 3+ h under vacuum before measurements. The surface areas were determined from adsorption values for five relative pressures (P/P0) ranging from 0.05 to 0.2 using the BET method. CO TPD and pulse chemisorption experiments were conducted on a Micromeritics AutoChem II 2920 analyzer. Catalysts (typically 0.1–0.3 g) were loaded in a quartz tube that was placed in the built-in furnace. Temperature control was achieved via a type-K thermocouple that was inserted in the quartz tube just above the catalyst layer. The quartz tube was connected to gas lines that were controlled with built-in mass flow controllers. The catalysts were typically purged with dry helium and then reduced in 10% H2/Ar (total flow 50 sccm) at 400 C for 2 h before experiments. For CO TPD experiments, the sample was first saturated with CO and then purged with dry helium to remove physisorbed molecules before temperature ramp (10 K/min from ambient to 500 C). CO desorption was monitored with a built-in TCD detector. For pulse chemisorption studies, the cleaned sample was exposed to pulses of 0.5-ml CO or H2 until 5 consecutive pulses yielding identical signal areas. CO pulse chemisorption was conducted at 50 C; H2 pulse chemisorption was performed at 100 C to avoid metal hydride formation. Scanning electron microscopy (SEM) was performed on a Hitachi S-5200, with a resolution of 0.5 nm at 30 kV and 1.7 nm at 1 kV, and EDS was carried out at 20 kV using a PGT Spirit system. X-ray fluorescence was conducted on Spectrace QuanX EDXRF at 50 keV, with 2 mm spot size and Zn and Pd standards. X-ray powder diffraction patterns were recorded using a Scintag Pad V diffractometer with DataScan 4 software (from MDI, Inc.) for system automation and data collection. Cu Ka radiation (40 kV, 35 mA) was used with a Bicron Scintillation detector (with a pyrolytic graphite curved crystal monochromator). Data sets were analyzed with Jade 9.5 Software (from MDI, Inc.) using the ICDD (International Center for Diffraction Data) PDF2 database (rev. 2004) for phase identification. Rietveldt analysis was performed using the software package GSAS [15], employing an anisotropic microstrain model in the peak profile function [16]. X-ray photoelectron spectroscopy was performed on a Kratos Axis Ultra X-ray photoelectron spectrometer. Spectra were recorded under the operating pressure of around 2  109 torr using a monochromatic Al Ka source operating at 300 W with charge compensation. Broad-range spectra were acquired at 80 eV pass energy while high resolution spectra were acquired at a pass energy of 20 eV. Ambient Pressure-XPS experiments were carried out at ISIS, the catalysis beamline of the Fritz Haber Institute at the 3rd generation synchrotron BESSY II (Helmholtz-Zentrum Berlin). The powder samples were pressed into self supporting 1 mm disks thick that were mounted in the in situ heated holder and exposed to gases at up to 0.25 mbar. Spectra were generated using incident photon energies of 120 eV above monitored B.E. energy window and adjusted for beamline photon flux variations. Incident photon energies were 120 eV for Zn3d/VB, 410 eV for C1s, 460 eV for Pd3d, 650 eV for O1s, and 1250 eV for survey scans. Pass energy was 20 eV for survey and 10 eV for detailed scans, respectively, and the exit slit of the beamline was 111 lm. The sample was mounted, chamber evacuated, and survey and detailed scans were first acquired. The sample was then heated to 250 C in the presence of flowing 0.25 mbar (or 0.19 torr) hydrogen, then MSR reactions were carried out under 1:1 CH3OH:H2O at 0.5 mbar, sample was cooled to 100 C, and 1:1 CO:O2 fed at 0.5 mbar. Reactions were monitored via QMS. Quantification of XPS was performed using CasaXPS software. Subtraction of a Shirley background was followed by charge referencing of all spectra to gold powder dabbed near the sample for ex situ XPS, carbon at 285 eV, and the Fermi level. Sensitivity factors were provided by the manufacturer or referenced to published data. Curve-fitting was carried out using individual peaks with 70% Gaussian/30% Lorentzian line shape and widths, and binding energies were constrained to best experimental fittings of reference Pd, PdO, and ZnO materials. For conciseness, only APXPS results are presented in this manuscript.
2.3. Catalytic activity All catalysts were pelletized and sieved to 106–260 lm, and then 20 mg of the sieved powder was loaded in a 1.7 mm ID reactor tube with a packed catalyst bed length of 20 mm and 5 mg quartz wool plug on either end of the catalyst bed. Reactivity studies were performed in a reactor tube placed in a temperature programmable convection furnace for the reactor capable of 30 C/min heating, a reactor feed system, and a Varian 3800 GC equipped with TCD detector for the analysis of the products. The reactor feed system used MKS mass flow controllers and a high-pressure pump-fed vaporizer system for introducing liquid reactants such as water and methanol. Samples were treated in situ, and then tested for MSR activity at 250 C until steady-state performance was achieved. Oxidation, reduction, and oxidation and reduction treatments followed by MSR at 250 C were used to evaluate the catalyst deactivation and regeneration. Once steady MSR performance was reached, the MSR reactivity was measured over a range of temperatures, followed by CO-oxidation measurements to quantify the surface palladium sites. Methanol steam reforming activity was evaluated using a high-pressure pump that feeds 0.003 ml/min of a pre-mixed water/methanol mixture (molar ratio of 1.1:1) aerated with 77.5 sccm preheated Helium through a vaporizer operating at 100 C and introduced directly into the reactor. Prior to activity tests, the catalyst was oxidized in situ for 60 min using 50 sccm 2% O2/He at 250 C to burn off any contaminants then reduced in situ under 50 sccm 5% H2/He for 120 min at 250 C [17] to reform the alloy at the surface. Product gases from the reactor were analyzed using a series/bypass configured molsieve/Capillary column in a Varian CP-3800 GC equipped with TCD detector. CO-oxidation was carried out in the same system using flows of 30 sccm 5% CO/He, 50 sccm 2% O2/He. High vacuum TPD experiments were conducted in a diffusionpumped system equipped with VGQ quadruple mass-spectrometer, temperature controlled radiatively heated sample basket, cold-cathode gage for pressure measurement, and leak valve for introduction of probe gasses. Approximately 20 mg of the powder sample was loaded in the basket, pumped down for 4 h, and then heated to 350 C in 2 Torr H2 for 2 h to remove adsorbed environmental gasses and rereduce the PdZn alloys. Samples were exposed to 2 Torr probe gas for 30 min, and then pumped down for 4 h. Samples were then heated at 10 K/min up to 427 C and desorption products monitored by quadruple mass-spectrometer. Standard analysis adjusting for overlapping fragmentation patterns was applied.
2.2. Catalyst activity measurements Catalyst performance measurements were carried out in a tubular packed-bed reactor of a stainless steel tube of inner diameter (i.d.) of 5/8 in. Catalyst was crushed and sieved to 125–250 m prior to reactor packing. The stainless steel tube reactor was passivated using Silicosteel CR coating. Blank tests without catalyst present showed negligible methanol conversion. An aqueous methanol solution was fed through a HPLC pump to an in-house built vaporizer operating at 240 ◦C. The vaporizer was optimized to obtain a stable flow rate and minimize fluctuations in water–methanol molar ratio. The methanol/water liquid flow was started after the reactor temperature reached the desired set point under nitrogen flow. The product distribution was monitored throughout the entire operation while changing the flow rate of the liquid water/methanol mixture from low to high. The temperature of the reactor outer surface was measured as well as the catalyst bed and the reactor outlet temperatures. The effluent gas stream from the reactor was analyzed using an Agilent 3000A Micro GC equipped with four channels and four TCD detectors. Nitrogen as internal standard was injected into reformate from the reactor outlet prior to GC analysis. The entire system was automated and controlled using a computer for operation and data acquisition. The analysis of gas phase species of CO2, CO, H2O, CH4 and CH3OH along with a carbon balance allows methanol conversion and reforming (or CO2) selectivity to be calculated below:
2.3. Catalyst characterization TGA–DTA–TPO–MS analysis was used to characterize aged catalyst samples for types and quantities of carbonates formed on the catalyst surface. The crystallite phase and composition of fresh and used catalysts were determined by X-ray diffraction (XRD). Crystallite size of PdZn and morphology were characterized using transmission electron microscopy (TEM) and energy dispersive Xray spectroscopy (EDS). Surface compositions were analyzed using XPS.
